Repository: rohanpawar-23/sih-2026-dataset

File: Metallurgical Engineering & Metals/IS_16011.json
{
  "standard": {
    "is_code": "IS 16011:2012",
    "title": "Aluminium and Aluminium Alloy Foil for Pharmaceutical Packaging — Specification",
    "sector": "Metallurgical Engineering / Light Metals and their Alloys",
    "ics_code": [
      "11.120.01",
      "55.040",
      "77.150.10"
    ],
    "sectional_committee": {
      "name": "Light Metals and Their Alloys Sectional Committee",
      "number": "MTD 7"
    },
    "standard_type": "PRODUCT_SPECIFICATION",
    "status": "ACTIVE",
    "description": "This standard specifies the requirements for bare, coated, or laminated aluminium and aluminium alloy foils utilized in pharmaceutical packaging applications. It is strictly applicable to nominal foil thicknesses ranging from 0.020 mm (20 µm) to 0.040 mm (40 µm).",
    "scope": "This standard specifies the requirements for bare, coated, or laminated aluminium and aluminium alloy foils utilized in pharmaceutical packaging applications. It is strictly applicable to nominal foil thicknesses ranging from 0.020 mm (20 µm) to 0.040 mm (40 µm).",
    "keywords": [
      "IS 16011 : 2012",
      "Aluminium Foil",
      "Pharmaceutical Packaging",
      "Blister Pack Foil",
      "Strip Pack Foil",
      "Bare Foil",
      "Pharma Laminate",
      "Fully Annealed",
      "As-Rolled",
      "Peel Strength",
      "Sealing Strength",
      "MTD 7",
      "ISI Mark"
    ]
  },
  "version": {
    "current_version": "First Edition, November 2012 (Reviewed and Reaffirmed in 2022)",
    "first_publication_year": 2012,
    "publication_year": 2012,
    "revision": "First Edition",
    "revision_history": [
      "First Edition, 2012"
    ],
    "supersedes": [],
    "amendments": [
      {
        "amendment_number": "Amendment 1",
        "date": null,
        "summary": "No active amendments have been issued on this copy."
      }
    ]
  },
  "relationships": [
    {
      "target_is_code": "IS 2 : 1960",
      "relationship_type": "ROUNDING_STANDARD",
      "relationship_category": "CROSS_REFERENCED_STANDARD"
    },
    {
      "target_is_code": "IS 7092 (Part 2) : 1987",
      "relationship_type": "RELATED_PRODUCT_STANDARD",
      "relationship_category": "ALLIED_STANDARD"
    },
    {
      "target_is_code": "IS 1285 : 2002",
      "relationship_type": "RELATED_PRODUCT_STANDARD",
      "relationship_category": "ALLIED_STANDARD"
    },
    {
      "target_is_code": "IS 733 : 1983",
      "relationship_type": "RELATED_PRODUCT_STANDARD",
      "relationship_category": "ALLIED_STANDARD"
    }
  ],
  "certification": {
    "mandatory": true,
    "certification_scheme": "ISI_MARK",
    "certification_type": "BIS_PRODUCT_CERTIFICATION",
    "qco": {
      "applicable": false
    },
    "description": "Voluntary / Statutory. While individual pharmaceutical buyers and manufacturing tenders mandate strict conformity to IS 16011 to pass drug-regulatory GMP audits, manufacturers conforming to this standard are authorized to apply to the Bureau of Indian Standards for a certification licence to carry the Standard Mark (ISI Mark) on foil packaging. Precious metal hallmarking is completely inapplicable to alloy packaging foils.",
    "requirements": [
      "Each package of bare or converted aluminium foil may be marked with the BIS Standard Mark (ISI Mark) for certification and identity.",
      "The specification strictly covers three nominal dimensions: 0.020 mm (20 µm), 0.025 mm (25 µm), 0.030 mm (30 µm), and 0.040 mm (40 µm).",
      "Unless otherwise agreed upon between the manufacturer and the purchaser, bare pharmaceutical strip pack foil must be supplied in a fully annealed condition.",
      "Unless otherwise specified, coated blister pack foil must be supplied as as-rolled foil (without receiving a final anneal). It must be coated on one side with heat-seal lacquer, while the other side is coated with shellac or printed.",
      "Unless otherwise specified, pharmaceutical laminates must be supplied with one side of fully annealed foil laminated with 35 gsm LDPE, and the opposite side coated with protective shellac or printed.",
      "a) Coated blister pack foil must have one bright surface and one matte surface; b) Pharmaceutical laminates may have one bright and one matte surface, or both surfaces bright, as specified by the purchaser.",
      "This test is applicable to coated blister pack foils and pharmaceutical laminates. The sealing strength must comply with the minimum limits of Table 6 (minimum 500 g/25 mm across all nominal thicknesses from 20 to 40 µm).",
      "Peel strength testing is strictly applicable to pharmaceutical laminates. It must satisfy the minimum limits of Table 5 (minimum 250 g/25 mm for nominal thicknesses of 30 µm and 40 µm bare foil).",
      "A lot is defined as all foils in a single consignment of the identical width, thickness, and surface finish, manufactured by a single firm under essentially identical production conditions.",
      "Random samples must be drawn separately from each lot for testing: a) Up to 15 rolls: 5 rolls selected (permissible defectives = 0); b) 16 to 25 rolls: 8 selected (permissible defectives = 1); c) 26 to 50 rolls: 13 selected (permissible defectives = 1); d) 51 to 100 rolls: 20 selected (permissible defectives = 2); e) 101 to 300 rolls: 32 selected (permissible defectives = 3); f) More than 300 rolls: 50 selected (permissible defectives = 3).",
      "All sample rolls must be individually evaluated for manufacturing defects, surface defects, and dimensional tolerances. If the cumulative number of defectives is less than or equal to the permissible limit in Table 7, the lot is accepted.",
      "Each finished foil package must be marked with the manufacturer's name, material grade, metallurgical condition (fully annealed or as-rolled), batch number, and date of manufacture."
    ]
  },
  "source": {
    "source_pdf_filename": "16011_2012_reff2022.pdf",
    "document_version_edition": "First Edition, November 2012 (Reaffirmed 2022)"
  }
}

File: Metallurgical Engineering & Metals/IS_1897.json
{
  "basic_identification": {
    "is_number": "IS 1897 : 2008",
    "full_title": "Copper Strip for Electrical Purposes — Specification (Third Revision)",
    "sector_category": "Metallurgical Engineering / Copper and Copper Alloys (approved by the Metallurgical Engineering Division Council and finalized by the Copper and Copper Alloys Sectional Committee of the Bureau of Indian Standards)",
    "ics_code": "77.150.30",
    "sectional_committee": {
      "name": "Copper and Copper Alloys Sectional Committee",
      "number": "MTD 08"
    }
  },
  "scope": {
    "summary": "This standard specifies the requirements for copper strips used for electrical purposes, featuring drawn or rolled edges (either round or square), supplied in annealed (O), half-hard (HB), and hard (HD) tempers. It applies to flat copper products over 0.15 mm up to and including 6 mm in thickness, of any width, generally supplied in coils or flat/folded lengths. These strips are primarily utilized for electrical connections and windings in transformers, busbars, and related electrical machinery.",
    "clause_number": "Clauses 1 and 3.1",
    "page_number": "Page 1 of base standard"
  },
  "version_status_and_amendments": {
    "edition_year_of_copy": "Third Revision, November 2008 (Reaffirmed 2016, Reaffirmed 2021)",
    "year_first_published": "1962",
    "revision_history": [
      {
        "edition": "First Edition",
        "year": "1962"
      },
      {
        "edition": "First Revision",
        "year": "1971"
      },
      {
        "edition": "Second Revision",
        "year": "1983"
      },
      {
        "edition": "Third Revision (revised to modify the maximum strip thickness to 6 mm, delete legacy copper cathode references, make edgewise bending optional, adjust mechanical properties, incorporate temperature correction factors, introduce eddy current testing, and establish straightness tolerances)",
        "year": "2008"
      }
    ],
    "supersedes": "IS 1897 : 1983",
    "superseded_by": "N/A",
    "amendment_slips": "No active amendments have been issued on this revision copy."
  },
  "cross_referenced_standards_top_20": [
    {
      "is_number": "IS 191 : 2007",
      "title": "Copper — Specification (fourth revision)",
      "category": "Raw material standard",
      "location": "Clause 6",
      "relevance": "Prescribes chemical purity and copper composition requirements for Grade Cu-ETP (Electrolytic Tough Pitch) or Grade Cu-FRHC (Fire Refined High Conductivity)."
    },
    {
      "is_number": "IS 440 : 1964",
      "title": "Methods of chemical analysis of copper",
      "category": "Chemical testing",
      "location": "Clause 6",
      "relevance": "Provides standard wet chemical and instrumental analysis methods to establish grade composition compliance."
    },
    {
      "is_number": "IS 613 : 2000",
      "title": "Copper rods and bars for electrical purposes — Specification (third revision)",
      "category": "Related standard",
      "location": "Table 3 Note 2",
      "relevance": "Referred for the temperature correction factor (Annex B) applied during electrical resistivity and conductivity measurements."
    },
    {
      "is_number": "IS 1387 : 1993",
      "title": "General requirements for the supply of metallurgical materials (second revision)",
      "category": "Supply condition standard",
      "location": "Clause 4",
      "relevance": "Governs the general administrative protocols, inspection criteria, and supply conditions of the finished metallic strip."
    },
    {
      "is_number": "IS 1501 : 2002",
      "title": "Method for Vickers hardness test for metallic materials (third revision)",
      "category": "Hardness testing",
      "location": "Clause 8.1",
      "relevance": "Specifies laboratory test procedures used to verify the Vickers hardness (HV) ranges across different tempers."
    },
    {
      "is_number": "IS 1599 : 1985",
      "title": "Method for bend test (second revision)",
      "category": "Bending testing",
      "location": "Clause 8.2",
      "relevance": "Prescribes standard testing techniques used for physical transverse and longitudinal bending evaluations."
    },
    {
      "is_number": "IS 1608 : 2005",
      "title": "Metallic materials — Tensile testing at ambient temperature (third revision)",
      "category": "Tensile testing",
      "location": "Clause 8.1",
      "relevance": "Enforces room-temperature tensile test setups to measure the strip's tensile strength (MPa) and elongation percentage."
    },
    {
      "is_number": "IS 3052 : 1986",
      "title": "Dimensions and tolerances for wrought copper and copper alloys sheet, strip and foil (for general engineering purposes) (second revision)",
      "category": "Dimensional standard",
      "location": "Clause 11.1",
      "relevance": "Governs standard dimensions, nominal widths, thicknesses, and manufacturing tolerances of the strip."
    },
    {
      "is_number": "IS 3288 (Part 1 & Part 3) : 1986",
      "title": "Glossary of terms relating to copper and copper alloys",
      "category": "Terminology standard",
      "location": "Clause 3",
      "relevance": "Establishes definitions of metallurgical product forms, distinguishing strip from sheet, plate, and foil."
    },
    {
      "is_number": "IS 3635 : 1966",
      "title": "Methods of test for electrical resistance of metallic electrical resistance material",
      "category": "Electrical testing",
      "location": "Clause 9.1",
      "relevance": "Outlines standard testing circuits used to measure dry electrical resistance and calculate resistivity at 20°C."
    }
  ],
  "allied_standards": [
    {
      "is_number": "IS 12444 : 2020",
      "title": "Copper Wire Rods for Electrical Applications — Specification",
      "category": "Product specification",
      "location": "Parallel metallurgical standard",
      "relevance": "Fellow conductive copper specification co-regulated under India's mandatory Quality Control Order (QCO), present in the notebook."
    },
    {
      "is_number": "IS 613 : 2000",
      "title": "Copper Rods and Bars for Electrical Purposes — Specification",
      "category": "Product specification",
      "location": "Parallel metallurgical standard",
      "relevance": "Fellow conductive copper specification co-regulated under the same QCO framework."
    }
  ],
  "certification_and_marking": {
    "standard_type": "Product Specification (Metallurgy / Electrical Conductors)",
    "certification_status": "Strict Statutory Mandatory Certification. Under the 'Copper Products (Quality Control) Order' (QCO) issued by the Ministry of Commerce and Industry (DPIIT), Government of India, all copper strips for electrical purposes must conform to IS 1897:2008 and bear the mandatory BIS Standard Mark (ISI Mark). Manufacturing, importing, or selling non-certified copper strips in India is a punishable statutory offense under the Bureau of Indian Standards Act, 2016. Exemption is granted solely for export-oriented shipments. Precious metal hallmarking is completely inapplicable to industrial copper strip conductors.",
    "requirements": [
      {
        "requirement_type": "BIS Standard Mark Scheme",
        "detail": "Every coil or packaged bundle of copper strip must carry the BIS Standard Mark (ISI Mark) along with the manufacturer's registered licence number (CM/L) and standard reference to verify compliance.",
        "clause_reference": "Clause 15.2"
      },
      {
        "requirement_type": "Permitted Materials and Chemical Purity",
        "detail": "The strips must be manufactured from electrolytically or fire-refined copper, conforming to the chemical composition limits of grade Cu-ETP (Electrolytic Tough Pitch) or Cu-FRHC (Fire Refined High Conductivity) as specified in IS 191. Purity is typically verified at a minimum of 99.90 percent copper content.",
        "clause_reference": "Clause 6"
      },
      {
        "requirement_type": "Product Physical Dimensions",
        "detail": "Applies to flat copper products over 0.15 mm up to and including 6.0 mm in thickness. Standard dimensions and tolerances must satisfy the limits laid down in IS 3052.",
        "clause_reference": "Clauses 3.1 & 11.1"
      },
      {
        "requirement_type": "Condition of Supply",
        "detail": "Strips are supplied as requested by the purchaser in one of three designated tempers: a) O — Annealed (Soft); b) HB — Half-hard; c) HD — Hard.",
        "clause_reference": "Clause 5"
      },
      {
        "requirement_type": "Freedom from Defects",
        "detail": "The strip surface must be clean, bright, smooth, and completely free from harmful defects such as scratches, scale, pitting, or inclusions. Non-coiled strips must be flat and free from twists.",
        "clause_reference": "Clause 7"
      },
      {
        "requirement_type": "Mechanical Properties (Table 1)",
        "detail": "The strip must satisfy mechanical limits based on thickness and temper:\n- Annealed (O) [0.15 to 1.8mm]: Tensile Strength = 205-250 MPa, Elongation (Min) = 30%, Hardness (Max) = 60 HV;\n- Annealed (O) [1.8 to 6.0mm]: Tensile Strength = 205-250 MPa, Elongation (Min) = 35%, Hardness (Max) = 60 HV;\n- Half-hard (HB) [0.15 to 1.8mm]: Tensile Strength = 245 MPa Min, Elongation (Min) = 10%, Hardness = 75-90 HV;\n- Half-hard (HB) [1.8 to 6.0mm]: Tensile Strength = 245 MPa Min, Elongation (Min) = 15%, Hardness = 75-90 HV;\n- Hard (HD) [0.15 to 6.0mm]: Tensile Strength = 290 MPa Min, Hardness = 90 HV Min.",
        "clause_reference": "Clause 8.1 & Table 1"
      },
      {
        "requirement_type": "Transverse & Longitudinal Bending (Table 2)",
        "detail": "Both transverse and longitudinal specimens must withstand close bending around a specified former without showing cracks or fractures on the outer convex surface:\n- Annealed (O) and Half-hard (HB): 180-degree angle, close-contact (flat) radius;\n- Hard (HD): 90-degree angle, close-contact radius.",
        "clause_reference": "Clause 8.2 & Table 2"
      },
      {
        "requirement_type": "Optional Edgewise Bending",
        "detail": "For strips over 12 mm wide in the annealed state, the material must withstand being bent flat on its edge through 180 degrees around a former of radius equal to half the width of the strip without showing cracks. This test is inapplicable to strips 1 mm thick or below.",
        "clause_reference": "Clause 8.3"
      },
      {
        "requirement_type": "Electrical Resistivity and Conductivity (Table 3)",
        "detail": "Rods must ensure high electrical transport efficiency at 20°C:\n- Annealed (O): Max resistivity = 0.01737 ohm mm²/m (Min conductivity = 99.25% IACS);\n- Half-hard (HB) and Hard (HD): Max resistivity = 0.01777 ohm mm²/m (Min conductivity = 97.00% IACS).\nResistivity is measured per IS 3635, and eddy current probe testing is permitted by agreement.",
        "clause_reference": "Clause 9.1 & Table 3"
      },
      {
        "requirement_type": "Optional Controlled Proof Stress (Table 4)",
        "detail": "If requested, the strip must meet proof stress controls to qualify as hard/half-hard, categorized into designations:\n- CPR1: Thickness 0.80 to 6.0 mm, 0.1% Proof Stress = 140-200 MPa;\n- CPR2: Thickness 0.80 to 1.20 mm, 0.1% Proof Stress = 170-230 MPa;\n- CPR2: Thickness 1.20 to 6.0 mm, 0.1% Proof Stress = 170-220 MPa;\n- CPR3: Thickness 0.80 to 6.0 mm, 0.1% Proof Stress = 220-260 MPa.",
        "clause_reference": "Clause 10 & Table 4"
      },
      {
        "requirement_type": "Drawn or Rolled Corner Radii (Table 5)",
        "detail": "Strips must feature either square or radiused corners. If radiused, the nominal corner radius must comply with standard ranges based on strip thickness:\n- Thickness up to 1.0 mm: Semicircular radius (Tolerance: ±0.06 mm);\n- Thickness 1.0 to 1.6 mm: 0.6 mm radius (Tolerance: +0.15 mm, -0.10 mm);\n- Thickness 1.6 to 2.25 mm: 0.8 mm radius (Tolerance: ±0.15 mm);\n- Thickness 2.25 to 3.55 mm: 1.0 mm radius (Tolerance: ±0.20 mm);\n- Thickness 3.55 mm and over: 1.25 mm radius (Tolerance: ±0.25 mm).",
        "clause_reference": "Clause 11.2 & Table 5"
      },
      {
        "requirement_type": "Straightness and Edgewise Curvature",
        "detail": "Tolerances on straightness and edgewise curvature must be highly restricted: the strip must not deviate from a straight line by more than 3 mm over any 1,000 mm length.",
        "clause_reference": "Clause 11.3"
      },
      {
        "requirement_type": "Lot Sampling and Conformity Scale",
        "detail": "Consignments of identical widths, thicknesses, and tempers are grouped into inspection lots of up to 2,000 kg. Visual and dimensional audits are conducted individually. Chemical analysis requires 1 sample per 2,000 kg lot, mechanical testing requires 1 sample per 500 kg lot, and resistivity is tested at 1 sample per bundle.",
        "clause_reference": "Clause 12"
      }
    ]
  },
  "keywords": [
    "IS 1897 : 2008",
    "Copper Strip",
    "Electrical Purposes",
    "ETP Grade",
    "FRHC Grade",
    "Annealed O",
    "Half-hard HB",
    "Hard HD",
    "Electrical Resistivity",
    "Bending Test",
    "Edgewise Bending",
    "Controlled Proof Stress",
    "Edge Radius",
    "Straightness",
    "MTD 08",
    "Copper QCO",
    "ISI Mark"
  ],
  "plain_language_summary": {
    "summary": "IS 1897 : 2008 is the mandatory national Indian Standard specification governing continuously cast, rolled, or drawn copper strips (over 0.15 mm up to 6.0 mm thick) used for electrical purposes—such as busbars, switchgears, panels, and windings inside transformers and rotating machinery. Under India's statutory Copper Products Quality Control Order (QCO), all copper strips supplied to the Indian market must conform to this standard and carry the mandatory BIS Standard Mark (ISI Mark). It regulates the chemical purity of the copper (conforming to ETP or FRHC grades with at least 99.90% purity) and classifies strips into annealed, half-hard, and hard tempers. The standard enforces strict limits on room-temperature mechanical properties (tensile strength and elongation), close-contact bending behavior (both transverse and longitudinal), straightness (maximum 3 mm deviation over a 1-meter length), nominal corner radii, and dry electrical resistivity (restricted to a maximum of 0.01737 to 0.01777 ohm mm²/m at 20°C to guarantee efficient power transmission)."
  },
  "source_information": {
    "source_pdf_filename": "1897_2008_reff2021.pdf",
    "document_version_edition": "Third Revision, November 2008"
  }
}

File: Metallurgical Engineering & Metals/IS_1956.json
{
  "standard": {
    "is_code": "IS 1956 : Parts 1 to 8",
    "title": "Glossary of Terms Relating to Iron and Steel (Part 1 to Part 8)",
    "sector": "Metallurgical Engineering / Wrought Steel Products",
    "ics_code": [
      "01.040.77",
      "77.140.01"
    ],
    "sectional_committee": {
      "name": "Wrought Steel Products Sectional Committee",
      "number": "MTD 04"
    },
    "standard_type": "TERMINOLOGY",
    "status": "ACTIVE",
    "description": "This standard is a multi-part master national glossary that establishes standardized definitions, processing terms, classification rules, and testing/metallurgical terminology for iron, steel, and associated heavy manufacturing operations in India. By unifying terms across raw material extraction, steelmaking, rolling, forging, heat-treating, and mechanical testing, this standard eliminates ambiguity in commercial contracts, product standards, customs classifications, and quality control audits.",
    "scope": "This standard is a multi-part master national glossary that establishes standardized definitions, processing terms, classification rules, and testing/metallurgical terminology for iron, steel, and associated heavy manufacturing operations in India. By unifying terms across raw material extraction, steelmaking, rolling, forging, heat-treating, and mechanical testing, this standard eliminates ambiguity in commercial contracts, product standards, customs classifications, and quality control audits.",
    "keywords": [
      "IS 1956",
      "Glossary of Terms",
      "Metallurgical Terminology",
      "Alloy Steel",
      "Stainless Steel",
      "Heat Treatment",
      "Forging Glossary",
      "Flat Products",
      "Long Products",
      "Steel Making",
      "Steel Tubes and Pipes",
      "MTD 04",
      "ISI Mark"
    ]
  },
  "version": {
    "current_version": "Multi-part standard series with various revision dates (reaffirmed in 2023-2025 across different parts)",
    "first_publication_year": 1962,
    "publication_year": 2013,
    "revision": "Second Revisions (Part 2 revised in 2018, Part 3 in 2019, Part 4 in 2013 to align with modern international EN, ISO, and ASTM terminologies and accommodate newly formulated micro-alloyed and advanced high-strength steel grades)",
    "revision_history": [
      "First Edition (published as a single comprehensive glossary under the designation IS 1956 : 1962), 1962",
      "First Reorganization into Parts (split into separate parts to accommodate the rapid technological expansion of specialized steel manufacturing, testing, and processing industries), 1975-1976",
      "Second Revisions (Part 2 revised in 2018, Part 3 in 2019, Part 4 in 2013 to align with modern international EN, ISO, and ASTM terminologies and accommodate newly formulated micro-alloyed and advanced high-strength steel grades), 2013-2019"
    ],
    "supersedes": [
      "IS 1956 : 1962"
    ],
    "amendments": [
      {
        "amendment_number": "Amendment 1",
        "date": null,
        "summary": "No active amendments have been issued on the latest active revisions of these parts."
      }
    ]
  },
  "relationships": [
    {
      "target_is_code": "IS 1387 : 1993",
      "relationship_type": "NORMATIVE_REFERENCE",
      "relationship_category": "CROSS_REFERENCED_STANDARD",
      "description": "Uses IS 1387 : 1993 as a normative reference for requirements relevant to this standard."
    },
    {
      "target_is_code": "IS 1608 (Part 1)",
      "relationship_type": "TEST_METHOD",
      "relationship_category": "CROSS_REFERENCED_STANDARD",
      "description": "References IS 1608 (Part 1) for methods used to test the products or properties covered by this standard."
    },
    {
      "target_is_code": "IS 1500 (Part 1)",
      "relationship_type": "TEST_METHOD",
      "relationship_category": "CROSS_REFERENCED_STANDARD",
      "description": "References IS 1500 (Part 1) for methods used to test the products or properties covered by this standard."
    },
    {
      "target_is_code": "IS 1586 (Part 1)",
      "relationship_type": "TEST_METHOD",
      "relationship_category": "CROSS_REFERENCED_STANDARD",
      "description": "References IS 1586 (Part 1) for methods used to test the products or properties covered by this standard."
    },
    {
      "target_is_code": "IS 228 (all parts)",
      "relationship_type": "TEST_METHOD",
      "relationship_category": "CROSS_REFERENCED_STANDARD",
      "description": "References IS 228 (all parts) for methods used to test the products or properties covered by this standard."
    },
    {
      "target_is_code": "IS 2 : 1960",
      "relationship_type": "NORMATIVE_REFERENCE",
      "relationship_category": "CROSS_REFERENCED_STANDARD",
      "description": "Uses IS 2 : 1960 as a normative reference for requirements relevant to this standard."
    },
    {
      "target_is_code": "IS 2062 : 2011 / 2026",
      "relationship_type": "RELATED_PRODUCT_STANDARD",
      "relationship_category": "ALLIED_STANDARD",
      "description": "Relates to IS 2062 : 2011 / 2026 as an allied product standard covering a similar or complementary product."
    },
    {
      "target_is_code": "IS 800 : 2007",
      "relationship_type": "RELATED_PRODUCT_STANDARD",
      "relationship_category": "ALLIED_STANDARD",
      "description": "Relates to IS 800 : 2007 as an allied product standard covering a similar or complementary product."
    },
    {
      "target_is_code": "IS 2552 : 1989",
      "relationship_type": "RELATED_PRODUCT_STANDARD",
      "relationship_category": "ALLIED_STANDARD",
      "description": "Relates to IS 2552 : 1989 as an allied product standard covering a similar or complementary product."
    },
    {
      "target_is_code": "IS 3575 : 1993",
      "relationship_type": "RELATED_PRODUCT_STANDARD",
      "relationship_category": "ALLIED_STANDARD",
      "description": "Relates to IS 3575 : 1993 as an allied product standard covering a similar or complementary product."
    },
    {
      "target_is_code": "IS 10325 : 2000",
      "relationship_type": "RELATED_PRODUCT_STANDARD",
      "relationship_category": "ALLIED_STANDARD",
      "description": "Relates to IS 10325 : 2000 as an allied product standard covering a similar or complementary product."
    },
    {
      "target_is_code": "IS 12427 : 2001",
      "relationship_type": "RELATED_PRODUCT_STANDARD",
      "relationship_category": "ALLIED_STANDARD",
      "description": "Relates to IS 12427 : 2001 as an allied product standard covering a similar or complementary product."
    },
    {
      "target_is_code": "IS 11812 : 1986",
      "relationship_type": "RELATED_PRODUCT_STANDARD",
      "relationship_category": "ALLIED_STANDARD",
      "description": "Relates to IS 11812 : 1986 as an allied product standard covering a similar or complementary product."
    }
  ],
  "certification": {
    "mandatory": true,
    "certification_scheme": "ISI_MARK",
    "certification_type": "BIS_PRODUCT_CERTIFICATION",
    "qco": {
      "applicable": false
    },
    "description": "Master National Reference Glossary. IS 1956 is not a product specification and therefore does not carry a separate mandatory or voluntary BIS license or ISI certification mark. However, its terminology, material definitions, chemical alloying boundaries (such as the definition of stainless steel as containing >= 12% chromium), and defect classifications are legally binding and universally referenced in national sales tax/customs litigation, heavy engineering disputes, procurement contracts, and trade arbitrations to resolve definition ambiguities. Precious metal hallmarking is completely inapplicable.",
    "requirements": [
      "Establishes definitions for core metallurgical phenomena, heat treatment processes (such as Annealing, Normalizing, Quenching, and Tempering), and mechanical testing methodologies (tension, hardness, impact). This part is frequently used in tax and customs disputes to define raw material boundaries (e.g. defining 'Alloy' vs. 'Alloy Steel' or defining 'Stainless Steel' as an alloy steel containing 12% or more chromium).",
      "Covers terms relating to the raw chemistry and liquid-state processing of steel. Defines terms for furnace technologies (such as Basic Oxygen Furnace/LD converter, Electric Arc Furnace, and Induction Furnace), refining, casting (ingot and continuous casting), and deoxidation practices (rimmed, capped, semi-killed, and killed steels).",
      "Defines physical wrought shapes characterized by linear axes. Standardizes terms for structural sections (beams, channels, angles), merchant bars, wire rods, hot-rolled wires, and reinforcing steel bars.",
      "Defines hot-rolled and cold-rolled flat-wound products. Establishes definitions for sheets, strips, plates, and wide coils, along with sheet metal defects (such as surface lamination, scaling, edge cracking, and stretcher strain lines).",
      "Covers cold-finished long products. Defines terms for bright steel bars (produced by cold drawing, turning, or grinding), wire drawing processes, and wire properties.",
      "Defines hot and cold plastic deformation processes using dies. Standardizes terms distinguishing open die forging (free forging), closed die forging (impression die forging), flash, trim, die cavities, and forging defects.",
      "Regulates traditional slag-bearing fibrous wrought iron products. Defines terms for puddling, muck bars, and refined wrought iron shapes.",
      "Defines hollow structural and fluid-conveying sections. Standardizes terms distinguishing seamless tubes (produced by hot piercing and cold drawing) and welded pipes (electric resistance welded, spiral welded), along with tube fittings and sizing terms."
    ]
  },
  "source": {
    "source_pdf_filename": "2062_2_2026.pdf",
    "document_version_edition": "Multi-part standard series (Part 1 to Part 8, revised/reaffirmed 2023-2025)"
  }
}

File: Metallurgical Engineering & Metals/IS_2002.json
{
  "standard": {
    "is_code": "IS 2002:2024",
    "title": "Steel Plate for Pressure Vessel for Intermediate and High Temperature Service Including Boilers — Specification (Fourth Revision)",
    "sector": "Metallurgical Engineering",
    "ics_code": [
      "77.140.30",
      "77.140.50"
    ],
    "sectional_committee": {
      "name": "Wrought Steel Products Sectional Committee",
      "number": "MTD 04"
    },
    "standard_type": "PRODUCT_SPECIFICATION",
    "status": "ACTIVE",
    "description": "This standard specifies the requirements, testing methods, and quality standards for steel plates used in the fabrication of boilers and pressure vessels operating under intermediate and high temperature service. It details three main grades of steel (Grades 1, 2, and 3) based on chemical composition and mechanical properties.",
    "scope": "This standard specifies the requirements, testing methods, and quality standards for steel plates used in the fabrication of boilers and pressure vessels operating under intermediate and high temperature service. It details three main grades of steel (Grades 1, 2, and 3) based on chemical composition and mechanical properties.",
    "keywords": [
      "IS 2002:2024",
      "Steel Plate",
      "Pressure Vessel",
      "Boilers",
      "High Temperature Service",
      "Carbon Steel",
      "Grade 1",
      "Grade 2",
      "Grade 3",
      "Tensile Strength",
      "Yield Stress",
      "Laminar Discontinuities",
      "Rust Protection",
      "IS 16998 Tolerances",
      "Steel QCO 2024",
      "ISI Mark"
    ]
  },
  "version": {
    "current_version": "Fourth Revision, July 2024",
    "first_publication_year": 1962,
    "publication_year": 2024,
    "revision": "Fourth Revision",
    "revision_history": [
      "First Edition, 1962",
      "Second Revision, 1982",
      "Third Revision, 2009",
      "Fourth Revision, 2024"
    ],
    "supersedes": [
      "IS 2002 : 2009"
    ],
    "amendments": [
      {
        "amendment_number": "Amendment 1",
        "date": null,
        "summary": "No amendments found (the tracking table for 'Amendments Issued Since Publication' lists no active amendments in this copy)."
      }
    ]
  },
  "relationships": [
    {
      "target_is_code": "IS 1608 (Part 1) : 2022 / ISO 6892-1 : 2019",
      "relationship_type": "TEST_METHOD",
      "relationship_category": "CROSS_REFERENCED_STANDARD",
      "description": "References IS 1608 (Part 1) : 2022 / ISO 6892-1 : 2019 for methods used to test the products or properties covered by this standard."
    },
    {
      "target_is_code": "IS 1599 : 2019",
      "relationship_type": "TEST_METHOD",
      "relationship_category": "CROSS_REFERENCED_STANDARD",
      "description": "References IS 1599 : 2019 for methods used to test the products or properties covered by this standard."
    },
    {
      "target_is_code": "IS 228 (All Parts)",
      "relationship_type": "TEST_METHOD",
      "relationship_category": "CROSS_REFERENCED_STANDARD",
      "description": "References IS 228 (All Parts) for methods used to test the products or properties covered by this standard."
    },
    {
      "target_is_code": "IS 16998",
      "relationship_type": "NORMATIVE_REFERENCE",
      "relationship_category": "CROSS_REFERENCED_STANDARD",
      "description": "Uses IS 16998 as a normative reference for requirements relevant to this standard."
    },
    {
      "target_is_code": "IS 2041 : 2024",
      "relationship_type": "RELATED_PRODUCT_STANDARD",
      "relationship_category": "ALLIED_STANDARD",
      "description": "Relates to IS 2041 : 2024 as an allied product standard covering a similar or complementary product."
    },
    {
      "target_is_code": "IS 14650 : 2023",
      "relationship_type": "RELATED_PRODUCT_STANDARD",
      "relationship_category": "ALLIED_STANDARD",
      "description": "Relates to IS 14650 : 2023 as an allied product standard covering a similar or complementary product."
    },
    {
      "target_is_code": "IS 1387 : 1993",
      "relationship_type": "RELATED_PRODUCT_STANDARD",
      "relationship_category": "ALLIED_STANDARD",
      "description": "Relates to IS 1387 : 1993 as an allied product standard covering a similar or complementary product."
    }
  ],
  "certification": {
    "mandatory": true,
    "certification_scheme": "ISI_MARK",
    "certification_type": "BIS_PRODUCT_CERTIFICATION",
    "qco": {
      "applicable": true,
      "name": "Steel and Steel Products (Quality Control) Order, 2024",
      "year": 2024
    },
    "description": "Strict Statutory Mandatory Certification. Under the 'Steel and Steel Products (Quality Control) Order, 2024' issued by the Ministry of Steel, Government of India, all steel plates for pressure vessels and boilers conforming to IS 2002 must carry the BIS Standard Mark (ISI Mark) to be legally manufactured, stocked, sold, or imported. Precious metal hallmarking is completely inapplicable to heavy structural steel plate products, as it is reserved strictly for gold and silver jewelry under national BIS frameworks [Image 21].",
    "requirements": [
      "Every conforming steel plate must bear the BIS Standard Mark (ISI Mark) under a valid licence issued by the Bureau of Indian Standards [Image 21].",
      "Each plate must be legibly and indelibly marked with: a) Manufacturer's name or recognized trade-mark; b) Cast/heat number or identification mark by which the steel can be traced to its ladle analysis, along with the individual plate number to allow correlation with the test certificate; and c) The direction of final rolling [Image 21].",
      "If any test piece fails to meet specified results, two additional random tests must be carried out on the same lot. Both re-tests must conform to standard limits, otherwise the entire lot is rejected [Image 21].",
      "If requested by the purchaser at the time of inquiry, each accepted plate must be painted with one coat of boiled linseed oil or an approved rust preventive material [Image 21].",
      "Grade 1 plates must meet a tensile strength of 360 to 480 MPa. The minimum yield stress varies by thickness: 235 MPa (<= 16 mm), 225 MPa (> 16 to 40 mm), 215 MPa (> 40 to 60 mm), 200 MPa (> 60 to 100 mm), and 185 MPa (> 100 to 350 mm). Minimum elongation on a 5.65√So gauge length must be 24% for thickness <= 60 mm and 23% for thickness > 60 mm [2].",
      "Grade 2 plates must meet a tensile strength of 410 to 530 MPa. The minimum yield stress varies by thickness: 265 MPa (<= 16 mm), 255 MPa (> 16 to 40 mm), 245 MPa (> 40 to 60 mm), 215 MPa (> 60 to 100 mm), and 200 MPa (> 100 to 350 mm). Minimum elongation must be 22% for thickness <= 60 mm and 21% for thickness > 60 mm [2].",
      "Laminar-type discontinuities <= 25 mm in length that are visible to the unaided eye on plate edges as prepared for shipment are acceptable and do not require further exploration. All larger discontinuities must be explored [3].",
      "Discontinuities are considered continuous when located in the same plate within 5 percent of the plate thickness and separated by a distance less than the length of the smaller of two adjacent discontinuities [3]."
    ]
  },
  "source": {
    "source_pdf_filename": "2002_2024.pdf",
    "document_version_edition": "Fourth Revision, July 2024"
  }
}
