Repository: rohanpawar-23/sih-2026-dataset

File: Metallurgical Engineering & Metals/IS_2062.json
{
  "standard": {
    "is_code": "IS 2062 (Part 2):2026",
    "title": "Structural Steel — Part 2 Hot Rolled Quenched and Tempered Steel Plates, Sheets, Strips and Wide Flats",
    "sector": "Metallurgical Engineering",
    "ics_code": [
      "77.140.10",
      "77.140.50"
    ],
    "sectional_committee": {
      "name": "Wrought Steel Products Sectional Committee [1]",
      "number": "MTD 04 [1]"
    },
    "standard_type": "PRODUCT_SPECIFICATION",
    "status": "ACTIVE",
    "description": "This standard specifies requirements for hot-rolled quenched and tempered steel plates, sheets, strips, and wide flats for structural purposes. It covers high-strength structural steel grades divided into S grades and SG grades designed for demanding engineering or structural loads.",
    "scope": "This standard specifies requirements for hot-rolled quenched and tempered steel plates, sheets, strips, and wide flats for structural purposes. It covers high-strength structural steel grades divided into S grades and SG grades designed for demanding engineering or structural loads.",
    "keywords": [
      "IS 2062 (Part 2) : 2026",
      "Structural Steel",
      "High-Strength Steel",
      "Quenched and Tempered Steel",
      "Steel Plates",
      "Ladle Analysis",
      "Product Analysis",
      "Carbon Equivalent (CE)",
      "Charpy V-Notch Toughness",
      "S Grades",
      "SG Grades",
      "MTD 04",
      "Steel QCO",
      "ISI Mark"
    ]
  },
  "version": {
    "current_version": "First Edition, 2026",
    "first_publication_year": 2026,
    "publication_year": 2026,
    "revision": "First Edition (under split structure Part 2)",
    "revision_history": [
      "First Edition (under split structure Part 2), 2026"
    ],
    "supersedes": [
      "IS 2062 : 2011 (partially superseded as structural steel standards are split into multiple parts)"
    ],
    "amendments": [
      {
        "amendment_number": "Amendment 1",
        "date": null,
        "summary": "No amendments found (newly established standard in 2026) [1]."
      }
    ]
  },
  "relationships": [
    {
      "target_is_code": "IS 1608 (Part 1) : 2022 / ISO 6892-1 : 2019",
      "relationship_type": "TEST_METHOD",
      "relationship_category": "CROSS_REFERENCED_STANDARD",
      "description": "References IS 1608 (Part 1) : 2022 / ISO 6892-1 : 2019 for methods used to test the products or properties covered by this standard."
    },
    {
      "target_is_code": "IS 1599 : 2019",
      "relationship_type": "TEST_METHOD",
      "relationship_category": "CROSS_REFERENCED_STANDARD",
      "description": "References IS 1599 : 2019 for methods used to test the products or properties covered by this standard."
    },
    {
      "target_is_code": "IS 1757 (Part 1)",
      "relationship_type": "TEST_METHOD",
      "relationship_category": "CROSS_REFERENCED_STANDARD",
      "description": "References IS 1757 (Part 1) for methods used to test the products or properties covered by this standard."
    },
    {
      "target_is_code": "IS 228 (all parts)",
      "relationship_type": "TEST_METHOD",
      "relationship_category": "CROSS_REFERENCED_STANDARD",
      "description": "References IS 228 (all parts) for methods used to test the products or properties covered by this standard."
    },
    {
      "target_is_code": "IS 8910 : 2022 / ISO 404 : 2013",
      "relationship_type": "NORMATIVE_REFERENCE",
      "relationship_category": "CROSS_REFERENCED_STANDARD",
      "description": "Uses IS 8910 : 2022 / ISO 404 : 2013 as a normative reference for requirements relevant to this standard."
    },
    {
      "target_is_code": "IS 16998 : 2018 / ISO 7452 : 2013",
      "relationship_type": "NORMATIVE_REFERENCE",
      "relationship_category": "CROSS_REFERENCED_STANDARD",
      "description": "Uses IS 16998 : 2018 / ISO 7452 : 2013 as a normative reference for requirements relevant to this standard."
    },
    {
      "target_is_code": "IS 2062 (Part 1) : 2025",
      "relationship_type": "RELATED_PRODUCT_STANDARD",
      "relationship_category": "ALLIED_STANDARD",
      "description": "Relates to IS 2062 (Part 1) : 2025 as an allied product standard covering a similar or complementary product."
    },
    {
      "target_is_code": "IS 2002 : 2024",
      "relationship_type": "RELATED_PRODUCT_STANDARD",
      "relationship_category": "ALLIED_STANDARD",
      "description": "Relates to IS 2002 : 2024 as an allied product standard covering a similar or complementary product."
    },
    {
      "target_is_code": "IS 2041 : 2024",
      "relationship_type": "RELATED_PRODUCT_STANDARD",
      "relationship_category": "ALLIED_STANDARD",
      "description": "Relates to IS 2041 : 2024 as an allied product standard covering a similar or complementary product."
    },
    {
      "target_is_code": "IS 800 : 2007",
      "relationship_type": "RELATED_PRODUCT_STANDARD",
      "relationship_category": "ALLIED_STANDARD",
      "description": "Relates to IS 800 : 2007 as an allied product standard covering a similar or complementary product."
    }
  ],
  "certification": {
    "mandatory": true,
    "certification_scheme": "ISI_MARK",
    "certification_type": "BIS_PRODUCT_CERTIFICATION",
    "qco": {
      "applicable": false
    },
    "description": "Strict Statutory Mandatory Certification. Under the 'Steel and Steel Products (Quality Control) Order' issued by the Ministry of Steel, Government of India, all structural steel products sold, stocked, or imported in India must carry the mandatory BIS Standard Mark (ISI Mark). Export-only products conform to buyer specifications but are exempt. Precious metal hallmarking is completely inapplicable to heavy structural steel products, as it is reserved strictly for gold and silver jewelry under national BIS frameworks.",
    "requirements": [
      "Every conforming structural steel plate, sheet, or strip must bear the BIS Standard Mark (ISI Mark) stamped or embossed permanently on a visible face.",
      "Heat analysis for SG grades must strictly satisfy maximum limits for Carbon (0.18% to 0.22%), Manganese (1.70% to 2.00%), Sulphur (0.035% to 0.040%), Phosphorus (0.035%), and other alloying elements like Silicon, Nickel, Chromium, Molybdenum, and Boron [3].",
      "To ensure excellent site weldability, maximum carbon equivalent (CE) limits based on ladle analysis are restricted depending on grade, quality, and nominal thickness. For example, grade ISH S460Q (Qualities C, D, E) must not exceed 0.47% for thickness <= 50 mm, or 0.48% for thickness > 50 mm to 100 mm [4].",
      "When specified at the time of order, product analysis must be carried out on the finished structural product. Permissible variations between product analysis and ladle analysis are strictly limited per Table 3 (for S grades) and Table 4 (for SG grades) [5].",
      "High-toughness S grades must satisfy strict minimum transverse Charpy V-notch energy absorption values at sub-zero temperatures: Quality C is tested at 0 °C (Min 30 J to 40 J), Quality D is tested at -20 °C (Min 27 J to 35 J), and Quality E is tested at -40 °C or -60 °C (Min 27 J to 40 J) depending on the grade [6]. For thicknesses <= 12 mm using sub-sized test pieces, the energy limits are reduced proportionally to the cross-sectional area [7]."
    ]
  },
  "source": {
    "source_pdf_filename": "2062_2_2026.pdf",
    "document_version_edition": "First Edition, 2026"
  }
}

File: Metallurgical Engineering & Metals/IS_3023.json
{
  "standard": {
    "is_code": "IS 3023:2013",
    "title": "Recommended Practice for Building-Up by Thermal Spraying (First Revision)",
    "sector": "Metallurgical Engineering / Welding Applications",
    "ics_code": [
      "25.160.10"
    ],
    "sectional_committee": {
      "name": "Welding Applications Sectional Committee",
      "number": "MTD 12"
    },
    "standard_type": "CODE_OF_PRACTICE",
    "status": "ACTIVE",
    "description": "This standard covers recommendations for building-up worn or undersized surfaces using thermal spraying processes, including flame spray, high velocity oxy-fuel (HVOF), wire arc spray, and plasma spray, as well as their related consumables (wire, powder, and gases).",
    "scope": "This standard covers recommendations for building-up worn or undersized surfaces using thermal spraying processes, including flame spray, high velocity oxy-fuel (HVOF), wire arc spray, and plasma spray, as well as their related consumables (wire, powder, and gases).",
    "keywords": [
      "IS 3023 : 2013",
      "Thermal Spraying",
      "Metal Spraying",
      "Flame Spray",
      "Plasma Spray",
      "HVOF",
      "Undercutting",
      "Grit Blasting",
      "Bond Coating",
      "Substrate Preparation",
      "MTD 12",
      "ISI Mark"
    ]
  },
  "version": {
    "current_version": "First Revision, October 2013 (Reaffirmed in 2019, reviewed and reaffirmed in 2024)",
    "first_publication_year": 1965,
    "publication_year": 2013,
    "revision": "First Revision (updated to expand the scope to modern thermal spraying technologies, revise mechanical and surface preparation practices, and standardize consumable guidelines)",
    "revision_history": [
      "First Edition (published under the title 'Recommended practice for building up by metal spraying'), 1965",
      "First Revision (updated to expand the scope to modern thermal spraying technologies, revise mechanical and surface preparation practices, and standardize consumable guidelines), 2013"
    ],
    "supersedes": [
      "IS 3023 : 1965"
    ],
    "amendments": [
      {
        "amendment_number": "Amendment 1",
        "date": null,
        "summary": "No active amendments have been issued on this revision (NIL on this copy)."
      }
    ]
  },
  "relationships": [
    {
      "target_is_code": "IS 2 : 1960",
      "relationship_type": "ROUNDING_STANDARD",
      "relationship_category": "CROSS_REFERENCED_STANDARD"
    },
    {
      "target_is_code": "IS 800 : 2007",
      "relationship_type": "RELATED_PRODUCT_STANDARD",
      "relationship_category": "ALLIED_STANDARD"
    },
    {
      "target_is_code": "IS 10032 : 2013",
      "relationship_type": "RELATED_PRODUCT_STANDARD",
      "relationship_category": "ALLIED_STANDARD"
    },
    {
      "target_is_code": "IS 11266 : 1985",
      "relationship_type": "RELATED_PRODUCT_STANDARD",
      "relationship_category": "ALLIED_STANDARD"
    },
    {
      "target_is_code": "IS 11812 : 1986",
      "relationship_type": "RELATED_PRODUCT_STANDARD",
      "relationship_category": "ALLIED_STANDARD"
    }
  ],
  "certification": {
    "mandatory": true,
    "certification_scheme": "ISI_MARK",
    "certification_type": "BIS_PRODUCT_CERTIFICATION",
    "qco": {
      "applicable": false
    },
    "description": "Voluntary Engineering Code of Practice. Since IS 3023:2013 is an engineering guideline rather than a direct manufacturing product, it does not carry a separate mandatory BIS license or ISI certification mark. However, its design recommendations, process steps, undercutting depths, surface preparation, grit blasting, and finishing protocols are widely specified in public and private sector heavy engineering, thermal power plants, petrochemical facilities, machinery maintenance, and industrial repair procurement contracts to rebuild worn-out shafts and machinery components. Precious metal hallmarking is completely inapplicable.",
    "requirements": [
      "Rebuilds worn components utilizing four main thermal spraying processes: flame spray, high velocity oxy-fuel (HVOF), wire arc spray, and plasma spray. Consumables like wire, powder feedstock, and carrier/fuel gases are fully co-regulated.",
      "Machining or grinding away some of the good substrate material as well as the damaged surface to provide an adequate and uniform flat surface to accept the new thermal spray deposit. The ends of the undercut zone must be angled at 15° to 45° to the base metal (as shown in Fig. 1) to prevent notch effects or stress concentration.",
      "Prior to roughening, all traces of oil, grease, paint, or other foreign contaminants must be completely removed from the undercut and adjacent surfaces. The undercut section must be roughened (such as by grit blasting) to ensure robust mechanical interlocking of the sprayed coating with the substrate.",
      "Due to the low heat of combustion and low particle velocities of flame spray (both wire and powder) processes, both grit blasting and the application of an intermediate bond coating are usually required to ensure adequate bond strength.",
      "For plasma spray processes, both surface roughening (via grit blasting) and the application of an intermediate bond coating are mandatory and essential to secure the coating.",
      "Verification and certification of coating equipment must be performed either through regular calibration of process meters and pressure/flow gauges, or through demonstration of physical coating application, or a combination of both.",
      "The effectiveness of the thermal spray coating depends heavily on final finishing. Finer grit grinding wheels must be used on dense, hard-to-penetrate coatings. Crucially, the coating must always be kept under compression during machining; grinding/cutting down through the sprayed surface towards the substrate minimizes delamination and particle pull-out.",
      "Inspection must be performed after all finishing operations are complete. Both destructive (e.g. cross-section evaluation) and non-destructive (e.g. dye penetrant or ultrasonic) methods of evaluation may be utilized to verify bond integrity and thickness."
    ]
  },
  "source": {
    "source_pdf_filename": "3023_2013_reaff2024.pdf",
    "document_version_edition": "First Revision, October 2013 (Reaffirmed 2024)"
  }
}

File: Metallurgical Engineering & Metals/IS_4171.json
{
  "standard": {
    "is_code": "IS 4171:1983",
    "title": "Specification for Copper Rods and Bars for General Engineering Purposes",
    "sector": "Metallurgical Engineering / Copper and Copper Alloys",
    "ics_code": [
      "77.150.30"
    ],
    "sectional_committee": {
      "name": "Copper and Copper Alloys Sectional Committee",
      "number": "MTD 08"
    },
    "standard_type": "PRODUCT_SPECIFICATION",
    "status": "ACTIVE",
    "description": "This standard specifies the requirements, dimensions, tolerances, chemical composition, mechanical properties, workmanship, finish, sampling, and testing of copper rods and bars intended for general and industrial engineering applications. It covers rods and bars in round, square, rectangular, and hexagonal shapes manufactured through extrusion, drawing, cold or hot rolling, forging, casting, or a combination of these.",
    "scope": "This standard specifies the requirements, dimensions, tolerances, chemical composition, mechanical properties, workmanship, finish, sampling, and testing of copper rods and bars intended for general and industrial engineering applications. It covers rods and bars in round, square, rectangular, and hexagonal shapes manufactured through extrusion, drawing, cold or hot rolling, forging, casting, or a combination of these.",
    "keywords": [
      "IS 4171 : 1983",
      "Copper Rods",
      "Copper Bars",
      "General Engineering",
      "Phosphorous Deoxidized",
      "Cu-DHP",
      "Copper 99.90%",
      "Tensile Properties",
      "IS 2826 Tolerances",
      "Hydrogen Embrittlement",
      "MTD 08",
      "Copper QCO",
      "ISI Mark"
    ]
  },
  "version": {
    "current_version": "First Revision, 1983 (Reaffirmed in 1998, 2004, 2016, and reviewed/reaffirmed in 2026)",
    "first_publication_year": 1968,
    "publication_year": 1983,
    "revision": "First Revision (revised to specify updated materials of construction and tolerances in accordance with the latest Indian Standards)",
    "revision_history": [
      "First Edition, 1968",
      "First Revision (revised to specify updated materials of construction and tolerances in accordance with the latest Indian Standards), 1983"
    ],
    "supersedes": [
      "IS 4171 : 1968"
    ],
    "amendments": [
      {
        "amendment_number": "Amendment 1",
        "date": "2004-06",
        "summary": "Incorporates reference updates: substitutes IS 1387:1993 for the legacy general metallurgical supply standard; substitutes IS 3288 (Part 3):1986 for legacy wrought terminology; substitutes IS 1608:1995 for metallic tensile testing; and substitutes IS 2826:1986 for dimensional tolerances on copper alloys rods and bars."
      }
    ]
  },
  "relationships": [
    {
      "target_is_code": "IS 191",
      "relationship_type": "MATERIAL_REFERENCE",
      "relationship_category": "CROSS_REFERENCED_STANDARD",
      "description": "References IS 191 for material specifications or material-related requirements."
    },
    {
      "target_is_code": "IS 440",
      "relationship_type": "TEST_METHOD",
      "relationship_category": "CROSS_REFERENCED_STANDARD",
      "description": "References IS 440 for methods used to test the products or properties covered by this standard."
    },
    {
      "target_is_code": "IS 1387 : 1993",
      "relationship_type": "NORMATIVE_REFERENCE",
      "relationship_category": "CROSS_REFERENCED_STANDARD",
      "description": "Uses IS 1387 : 1993 as a normative reference for requirements relevant to this standard."
    },
    {
      "target_is_code": "IS 1608 (Part 1) / ISO 6892-1",
      "relationship_type": "TEST_METHOD",
      "relationship_category": "CROSS_REFERENCED_STANDARD",
      "description": "References IS 1608 (Part 1) / ISO 6892-1 for methods used to test the products or properties covered by this standard."
    },
    {
      "target_is_code": "IS 2826 : 1986",
      "relationship_type": "NORMATIVE_REFERENCE",
      "relationship_category": "CROSS_REFERENCED_STANDARD",
      "description": "Uses IS 2826 : 1986 as a normative reference for requirements relevant to this standard."
    },
    {
      "target_is_code": "IS 3288 (Part 3) : 1986",
      "relationship_type": "NORMATIVE_REFERENCE",
      "relationship_category": "CROSS_REFERENCED_STANDARD",
      "description": "Uses IS 3288 (Part 3) : 1986 as a normative reference for requirements relevant to this standard."
    },
    {
      "target_is_code": "IS 2 : 1960",
      "relationship_type": "ROUNDING_STANDARD",
      "relationship_category": "CROSS_REFERENCED_STANDARD",
      "description": "References IS 2 : 1960 for rules on rounding numerical values and reported measurements."
    },
    {
      "target_is_code": "IS 613 : 2000",
      "relationship_type": "RELATED_PRODUCT_STANDARD",
      "relationship_category": "ALLIED_STANDARD",
      "description": "Relates to IS 613 : 2000 as an allied product standard covering a similar or complementary product."
    },
    {
      "target_is_code": "IS 12444 : 2020",
      "relationship_type": "RELATED_PRODUCT_STANDARD",
      "relationship_category": "ALLIED_STANDARD",
      "description": "Relates to IS 12444 : 2020 as an allied product standard covering a similar or complementary product."
    },
    {
      "target_is_code": "IS 1897 : 2008",
      "relationship_type": "RELATED_PRODUCT_STANDARD",
      "relationship_category": "ALLIED_STANDARD",
      "description": "Relates to IS 1897 : 2008 as an allied product standard covering a similar or complementary product."
    },
    {
      "target_is_code": "IS 1545 : 1994",
      "relationship_type": "RELATED_PRODUCT_STANDARD",
      "relationship_category": "ALLIED_STANDARD",
      "description": "Relates to IS 1545 : 1994 as an allied product standard covering a similar or complementary product."
    },
    {
      "target_is_code": "IS 4412 : 1981",
      "relationship_type": "RELATED_PRODUCT_STANDARD",
      "relationship_category": "ALLIED_STANDARD",
      "description": "Relates to IS 4412 : 1981 as an allied product standard covering a similar or complementary product."
    },
    {
      "target_is_code": "IS 800 : 2007",
      "relationship_type": "RELATED_PRODUCT_STANDARD",
      "relationship_category": "ALLIED_STANDARD",
      "description": "Relates to IS 800 : 2007 as an allied product standard covering a similar or complementary product."
    }
  ],
  "certification": {
    "mandatory": true,
    "certification_scheme": "ISI_MARK",
    "certification_type": "BIS_PRODUCT_CERTIFICATION",
    "qco": {
      "applicable": true,
      "name": "Copper Products (Quality Control) Order",
      "year": 1983
    },
    "description": "Strict Statutory Mandatory Certification. Under the 'Copper Products (Quality Control) Order' (QCO) issued by the Ministry of Commerce and Industry (DPIIT), Government of India, all copper rods and bars supplied for general engineering purposes must conform to IS 4171:1983 and carry the mandatory BIS Standard Mark (ISI Mark). Medium and large-scale enterprises had to comply by October 19, 2024, small enterprises by January 19, 2025, and micro enterprises by April 19, 2025. Manufacturing, importing, distributing, or stocking non-certified engineering copper rods in India is a punishable statutory offense under the Bureau of Indian Standards Act, 2016. Exemption is granted solely for export-oriented shipments. Precious metal hallmarking is completely inapplicable to industrial copper bars.",
    "requirements": [
      "Every commercial tag or label attached to bundles/coils of copper rods and bars, along with the accompanying test certificate, must bear the BIS Standard Mark (ISI Mark) along with the manufacturer's registered licence number (CM/L).",
      "Rods and bars are manufactured from high-purity Phosphorous Deoxidized non-arsenical Copper (equivalent to Grade Cu-DHP or BS 2874 C106), demonstrating a minimum copper content of 99.90 percent (Cu + Ag >= 99.90% min). Highly restricted element limits are enforced to prevent cracking during hot fabrication:\na) Phosphorus (P): 0.013 to 0.050 percent (commonly 0.015 to 0.050%);\nb) Arsenic (As): 0.05 percent Max (or 0.06% Max);\nc) Lead (Pb): 0.01 percent Max (or 0.03% Max);\nd) Iron (Fe): 0.03 percent Max (or 0.05% Max);\ne) Other total impurities: 0.06 percent Max.",
      "The standard covers rods and bars across four geometries: a) Round Bars/Rods; b) Square Rods/Bars; c) Rectangular Rods/Bars; d) Hexagonal Rods/Bars. Sizing bounds are as declared by the manufacturer for the scope of the licence.",
      "Rods are tested in both the 'As manufactured' (M) and 'Annealed' (O) conditions. Mechanical properties must satisfy specified ranges depending on the specific diameter/width across flats:\na) Tensile Strength typically ranges between 130 to 270 MPa (or 13 to 27.5 kg/mm²);\nb) Elongation at break must be at least 40 percent in the Annealed (O) state.",
      "The surface of the rods and bars must be clean, smooth, bright, and completely free from harmful defects such as severe scratches, cracks, inclusions, pitting, or oxidation scale. Non-coiled rods must be reasonably straight and free from twists.",
      "To ensure dimensional accuracy for machining and assembly fits, the diameters or widths across flats must stay strictly within the tolerances defined in IS 2826.",
      "When required by the purchaser to verify suitability for welding, brazing, or high-temperature processing under reducing atmospheres, specimens must undergo the Hydrogen Embrittlement test. Samples heated in a hydrogen atmosphere at 900°C must show zero microscopic or macroscopic surface cracking or blistering.",
      "For factory audits, a sample size of 5 pieces of 5 cm length is required for chemical testing, and a 1-meter length of bar/rod is required for physical/mechanical tests.",
      "The control unit (lot) comprises all copper bars/rods of the same size, shape, condition, and manufactured through the same manufacturing process from the same cast of raw material in a day. One random sample is tested from each heat/cast for chemical composition, and one sample per control unit for tensile properties."
    ]
  },
  "source": {
    "source_pdf_filename": "4171a1.pdf",
    "document_version_edition": "First Revision, 1983 (incorporating Amendment No. 1, June 2004)"
  }
}

File: Metallurgical Engineering & Metals/IS_4412.json
{
  "standard": {
    "is_code": "IS 4412:1981",
    "title": "Specification for Copper Wires for General Engineering Purposes (First Revision)",
    "sector": "Metallurgical Engineering / Copper and Copper Alloys",
    "ics_code": [
      "77.150.30"
    ],
    "sectional_committee": {
      "name": "Copper and Copper Alloys Sectional Committee",
      "number": "MTD 08"
    },
    "standard_type": "PRODUCT_SPECIFICATION",
    "status": "ACTIVE",
    "description": "This standard specifies the requirements, chemical composition, mechanical properties, dimensional tolerances, and testing schedules for copper wires used for general and industrial engineering purposes. It covers wires with cross-sectional diameters ranging from 0.50 mm up to and including 6.00 mm, supplied in either the annealed (soft) or hard-drawn condition.",
    "scope": "This standard specifies the requirements, chemical composition, mechanical properties, dimensional tolerances, and testing schedules for copper wires used for general and industrial engineering purposes. It covers wires with cross-sectional diameters ranging from 0.50 mm up to and including 6.00 mm, supplied in either the annealed (soft) or hard-drawn condition.",
    "keywords": [
      "IS 4412 : 1981",
      "Copper Wires",
      "General Engineering",
      "Electrolytic Tough Pitch",
      "ETP Grade",
      "FRHC Grade",
      "Annealed O",
      "Hard Drawn HD",
      "Tensile strength",
      "Elongation",
      "Hydrogen Embrittlement",
      "MTD 08",
      "Copper QCO",
      "ISI Mark"
    ]
  },
  "version": {
    "current_version": "First Revision, 1981 (incorporating Amendment No. 1, June 2001; Reviewed and Reaffirmed in 2021)",
    "first_publication_year": 1967,
    "publication_year": 1981,
    "revision": "First Revision (revised to optimize mechanical property thresholds and chemical composition limits in alignment with standard wrought copper developments)",
    "revision_history": [
      "First Edition, 1967",
      "First Revision (revised to optimize mechanical property thresholds and chemical composition limits in alignment with standard wrought copper developments), 1981"
    ],
    "supersedes": [
      "IS 4412 : 1967"
    ],
    "amendments": [
      {
        "amendment_number": "Amendment 1",
        "date": "2001-06",
        "summary": "Reorganizes standard referencing, aligns technical delivery conditions, and clarifies testing requirements for mechanical and physical properties."
      }
    ]
  },
  "relationships": [
    {
      "target_is_code": "IS 191",
      "relationship_type": "MATERIAL_REFERENCE",
      "relationship_category": "CROSS_REFERENCED_STANDARD",
      "description": "References IS 191 for material specifications or material-related requirements."
    },
    {
      "target_is_code": "IS 440",
      "relationship_type": "TEST_METHOD",
      "relationship_category": "CROSS_REFERENCED_STANDARD",
      "description": "References IS 440 for methods used to test the products or properties covered by this standard."
    },
    {
      "target_is_code": "IS 1387 : 1993",
      "relationship_type": "NORMATIVE_REFERENCE",
      "relationship_category": "CROSS_REFERENCED_STANDARD",
      "description": "Uses IS 1387 : 1993 as a normative reference for requirements relevant to this standard."
    },
    {
      "target_is_code": "IS 1608 (Part 1)",
      "relationship_type": "TEST_METHOD",
      "relationship_category": "CROSS_REFERENCED_STANDARD",
      "description": "References IS 1608 (Part 1) for methods used to test the products or properties covered by this standard."
    },
    {
      "target_is_code": "IS 3288 (Part 1)",
      "relationship_type": "NORMATIVE_REFERENCE",
      "relationship_category": "CROSS_REFERENCED_STANDARD",
      "description": "Uses IS 3288 (Part 1) as a normative reference for requirements relevant to this standard."
    },
    {
      "target_is_code": "IS 2 : 1960",
      "relationship_type": "ROUNDING_STANDARD",
      "relationship_category": "CROSS_REFERENCED_STANDARD",
      "description": "References IS 2 : 1960 for rules on rounding numerical values and reported measurements."
    },
    {
      "target_is_code": "IS 12444 : 2020",
      "relationship_type": "RELATED_PRODUCT_STANDARD",
      "relationship_category": "ALLIED_STANDARD",
      "description": "Relates to IS 12444 : 2020 as an allied product standard covering a similar or complementary product."
    },
    {
      "target_is_code": "IS 1897 : 2008",
      "relationship_type": "RELATED_PRODUCT_STANDARD",
      "relationship_category": "ALLIED_STANDARD",
      "description": "Relates to IS 1897 : 2008 as an allied product standard covering a similar or complementary product."
    },
    {
      "target_is_code": "IS 4171 : 1983",
      "relationship_type": "RELATED_PRODUCT_STANDARD",
      "relationship_category": "ALLIED_STANDARD",
      "description": "Relates to IS 4171 : 1983 as an allied product standard covering a similar or complementary product."
    },
    {
      "target_is_code": "IS 1545 : 1994",
      "relationship_type": "RELATED_PRODUCT_STANDARD",
      "relationship_category": "ALLIED_STANDARD",
      "description": "Relates to IS 1545 : 1994 as an allied product standard covering a similar or complementary product."
    },
    {
      "target_is_code": "IS 14810 : 2000",
      "relationship_type": "RELATED_PRODUCT_STANDARD",
      "relationship_category": "ALLIED_STANDARD",
      "description": "Relates to IS 14810 : 2000 as an allied product standard covering a similar or complementary product."
    }
  ],
  "certification": {
    "mandatory": true,
    "certification_scheme": "ISI_MARK",
    "certification_type": "BIS_PRODUCT_CERTIFICATION",
    "qco": {
      "applicable": true,
      "name": "Copper Products (Quality Control) Order",
      "year": 1981
    },
    "description": "Strict Statutory Mandatory Certification. Under the 'Copper Products (Quality Control) Order' (QCO) issued by the Ministry of Commerce and Industry (DPIIT), Government of India, all copper wires for general engineering purposes must conform to IS 4412:1981 and bear the mandatory BIS Standard Mark (ISI Mark). Medium and large-scale enterprises had to comply by October 19, 2024, small enterprises by January 19, 2025, and micro enterprises by April 19, 2025. Manufacturing, importing, or selling non-certified copper engineering wires in India is a punishable statutory offense under the Bureau of Indian Standards Act, 2016. Exemption is granted solely for export-oriented shipments. Precious metal hallmarking is completely inapplicable to industrial copper wire feedstocks.",
    "requirements": [
      "Every coil or packaged bundle of copper wire must carry the BIS Standard Mark (ISI Mark) along with the manufacturer's registered licence number (CM/L) and standard designation (IS 4412) printed on a secure tag or label.",
      "The wire must be manufactured from electrolytically or fire-refined copper, conforming to the chemical composition limits of Grade Cu-ETP (Electrolytic Tough Pitch) or Cu-FRHC (Fire Refined High Conductivity) as specified in IS 191. Copper purity must be a minimum of 99.90 percent (including silver).",
      "Copper wire is supplied as specified by the purchaser in one of two distinct conditions: a) O — Annealed (soft) [usually for woven mesh or flexible ties]; b) HD — Hard (hard-drawn) [usually for high structural strength applications].",
      "The standard specifies requirements for wire diameters ranging from 0.50 mm to 6.00 mm, with rationalized sizes and tight manufacturing tolerances to ensure uniform cross-section.",
      "The wire surface must be clean, smooth, bright, and completely free from physical defects such as cracks, severe scratches, oxidation scale, flakes, draw marks, or foreign inclusions.",
      "Wired specimens must satisfy mechanical limits based on condition:\na) Annealed (O) condition: High ductility and flexibility, with an elongation at break of at least 35 to 40 percent;\nb) Hard-drawn (HD) condition: High tensile strength to withstand high-speed spooling and structural mechanical loading.",
      "When required by the purchaser to verify material resistance against cracking during high-temperature heat-treatment, welding, or brazing under reducing atmospheres, specimens must pass the Hydrogen Embrittlement test. Samples heated in a hydrogen atmosphere at 900°C must show zero microscopic or macroscopic cracking or surface blistering.",
      "For quality audit inspections under Scheme-I, random samples must be drawn as per Table 1 (Levels of Control):\n- Physical testing: 6-meter sample length;\n- Chemical analysis: 5 pieces of 5 cm length.",
      "All copper wires of the same size, shape, condition, and manufactured through the same process from the same cast/heat of raw material constitute one control unit. One random sample is tested per heat/cast for chemical composition, and one sample per control unit for tensile and physical properties."
    ]
  },
  "source": {
    "source_pdf_filename": "4412a1.pdf",
    "document_version_edition": "First Revision, 1981 (incorporating Amendment No. 1, June 2001)"
  }
}

File: Metallurgical Engineering & Metals/IS_5082.json
{
  "standard": {
    "is_code": "IS 5082:1998",
    "title": "Wrought Aluminium and Aluminium Alloy Bars, Rods, Tubes, Sections, Plates and Sheets for Electrical Applications — Specification (Second Revision)",
    "sector": "Metallurgical Engineering / Light Metals and Their Alloys",
    "ics_code": [
      "29.060.10",
      "77.120.10"
    ],
    "sectional_committee": {
      "name": "Light Metals and Their Alloys Sectional Committee",
      "number": "MTD 7"
    },
    "standard_type": "PRODUCT_SPECIFICATION",
    "status": "ACTIVE",
    "description": "This standard specifies requirements for wrought aluminium and aluminium alloy bars, rods, tubes, sections, plates, and sheets for electrical applications (such as busbars, tubular conductors, and terminal fittings), prescribing their chemical composition, mechanical properties, and electrical resistivity/conductivity limits. It applies to extruded products of 6 mm diameter and above, sections of 3 mm thickness and above, and rolled plates/sheets.",
    "scope": "This standard specifies requirements for wrought aluminium and aluminium alloy bars, rods, tubes, sections, plates, and sheets for electrical applications (such as busbars, tubular conductors, and terminal fittings), prescribing their chemical composition, mechanical properties, and electrical resistivity/conductivity limits. It applies to extruded products of 6 mm diameter and above, sections of 3 mm thickness and above, and rolled plates/sheets.",
    "keywords": [
      "IS 5082 : 1998",
      "Wrought Aluminium",
      "Electrical Applications",
      "Aluminium Busbars",
      "Tubular Conductors",
      "Grade 19501",
      "Grade 63401",
      "WP Range-2",
      "Electrical Resistivity 0.0287",
      "Electrical Conductivity 60% IACS",
      "0.2% Proof Stress 170 MPa",
      "Tensile Test IS 1608 / ISO 6892-1",
      "MTD 7",
      "Aluminium QCO",
      "ISI Mark"
    ]
  },
  "version": {
    "current_version": "Second Revision, April 1998 (incorporating Amendment No. 1, September 1999, Amendment No. 2, and Amendment No. 3, March 2022) [1]",
    "first_publication_year": 1969,
    "publication_year": 1998,
    "revision": "Second Revision (updated alloy classifications, temper designations, and testing alignments with international frameworks)",
    "revision_history": [
      "First Edition, 1969",
      "First Revision, 1982",
      "Second Revision (updated alloy classifications, temper designations, and testing alignments with international frameworks), 1998"
    ],
    "supersedes": [
      "IS 5082 : 1982"
    ],
    "amendments": [
      {
        "amendment_number": "Amendment 1",
        "date": "1999-09",
        "summary": "Substitutes 'Percent Elongation on 5.65√So gauge length' for 'Percent Elongation on 50 mm Gauge Length' in Table 2, Column 5."
      },
      {
        "amendment_number": "Amendment 2",
        "date": "Unspecified",
        "summary": "Realigns general packaging and editorial terminology."
      },
      {
        "amendment_number": "Amendment 3",
        "date": "2022-03",
        "summary": "Replaces legacy references for chemical analysis (IS 504) with the updated multi-part standards IS 504 (Parts 1 to 12) : 2002 and IS 504 (Parts 13 to 16) : 2013 [1, 2]. It also replaces legacy references for tensile testing (IS 1608) with the modernized IS 1608 (Part 1) / ISO 6892-1 [2]."
      }
    ]
  },
  "relationships": [
    {
      "target_is_code": "IS 504 (Parts 1 to 12) : 2002",
      "relationship_type": "NORMATIVE_REFERENCE",
      "relationship_category": "CROSS_REFERENCED_STANDARD",
      "description": "Uses IS 504 (Parts 1 to 12) : 2002 as a normative reference for requirements relevant to this standard."
    },
    {
      "target_is_code": "IS 504 (Parts 13 to 16) : 2013",
      "relationship_type": "NORMATIVE_REFERENCE",
      "relationship_category": "CROSS_REFERENCED_STANDARD",
      "description": "Uses IS 504 (Parts 13 to 16) : 2013 as a normative reference for requirements relevant to this standard."
    },
    {
      "target_is_code": "IS 1608 (Part 1) / ISO 6892-1",
      "relationship_type": "TEST_METHOD",
      "relationship_category": "CROSS_REFERENCED_STANDARD",
      "description": "References IS 1608 (Part 1) / ISO 6892-1 for methods used to test the products or properties covered by this standard."
    },
    {
      "target_is_code": "IS 2676",
      "relationship_type": "NORMATIVE_REFERENCE",
      "relationship_category": "CROSS_REFERENCED_STANDARD",
      "description": "Uses IS 2676 as a normative reference for requirements relevant to this standard."
    },
    {
      "target_is_code": "IS 6477",
      "relationship_type": "NORMATIVE_REFERENCE",
      "relationship_category": "CROSS_REFERENCED_STANDARD",
      "description": "Uses IS 6477 as a normative reference for requirements relevant to this standard."
    },
    {
      "target_is_code": "IS 2 : 2022",
      "relationship_type": "ROUNDING_STANDARD",
      "relationship_category": "CROSS_REFERENCED_STANDARD",
      "description": "References IS 2 : 2022 for rules on rounding numerical values and reported measurements."
    },
    {
      "target_is_code": "IS 733 : 1983",
      "relationship_type": "RELATED_PRODUCT_STANDARD",
      "relationship_category": "ALLIED_STANDARD",
      "description": "Relates to IS 733 : 1983 as an allied product standard covering a similar or complementary product."
    },
    {
      "target_is_code": "IS 1285 : 2002",
      "relationship_type": "RELATED_PRODUCT_STANDARD",
      "relationship_category": "ALLIED_STANDARD",
      "description": "Relates to IS 1285 : 2002 as an allied product standard covering a similar or complementary product."
    },
    {
      "target_is_code": "IS 7092 (Part 2) : 1987",
      "relationship_type": "RELATED_PRODUCT_STANDARD",
      "relationship_category": "ALLIED_STANDARD",
      "description": "Relates to IS 7092 (Part 2) : 1987 as an allied product standard covering a similar or complementary product."
    },
    {
      "target_is_code": "IS 5484 : 1997",
      "relationship_type": "RELATED_PRODUCT_STANDARD",
      "relationship_category": "ALLIED_STANDARD",
      "description": "Relates to IS 5484 : 1997 as an allied product standard covering a similar or complementary product."
    },
    {
      "target_is_code": "IS 737 : 2008",
      "relationship_type": "RELATED_PRODUCT_STANDARD",
      "relationship_category": "ALLIED_STANDARD",
      "description": "Relates to IS 737 : 2008 as an allied product standard covering a similar or complementary product."
    }
  ],
  "certification": {
    "mandatory": true,
    "certification_scheme": "ISI_MARK",
    "certification_type": "BIS_PRODUCT_CERTIFICATION",
    "qco": {
      "applicable": true,
      "name": "Aluminium and Aluminium Alloy Products (Quality Control) Order",
      "year": null
    },
    "description": "Strict Statutory Mandatory Certification. Under the 'Aluminium and Aluminium Alloy Products (Quality Control) Order' (Aluminium QCO) issued by the Department for Promotion of Industry and Internal Trade (DPIIT), Ministry of Commerce and Industry, Government of India, all wrought aluminium and aluminium alloy products for electrical applications manufactured, imported, distributed, or sold in India must conform to IS 5082 and carry the mandatory BIS Standard Mark (ISI Mark). Manufacturing, importing, or selling non-certified electrical-grade aluminium bars, rods, or tubes is a statutory offense. Precious metal hallmarking is completely inapplicable to industrial alloy conductors.",
    "requirements": [
      "Every package or bundle of electrical-grade aluminium products must carry the BIS Standard Mark (ISI Mark) along with the manufacturer's registered licence number (CM/L) to certify compliance.",
      "The standard covers two primary chemical designations designed for electrical applications: a) Grade 19501 (Electrolytic Grade / EC); b) Grade 63401 (Al-Mg-Si Alloy Grade / E91E).",
      "The products are supplied in designated tempers based on material type: a) Grade 19501: Supplied in 'M' (fully annealed), 'H1', or 'H2' tempers; b) Grade 63401: Supplied in 'W' (solution heat-treated) or 'WP' (precipitation-hardened/artificial aging) tempers (WP range 1 and WP range 2).",
      "The nominal physical densities used for dimensional conversions and calculations are: a) Grade 19501: 2.705 g/cm³; b) Grade 63401: 2.700 g/cm³.",
      "The high-purity composition of Grade 19501 requires: Aluminium (minimum 99.50 percent by mass), Copper (maximum 0.04 percent), Iron (maximum 0.35 percent), Silicon (maximum 0.15 percent), and Titanium (maximum 0.02 percent).",
      "The alloyed composition of Grade 63401 requires: Silicon (0.3 to 0.70 percent by mass), Magnesium (0.4 to 0.90 percent), Iron (maximum 0.50 percent), Copper (maximum 0.05 percent), Manganese (maximum 0.03 percent), and Aluminium (Remainder).",
      "Grade 19501 must demonstrate exceptional electrical performance: maximum electrical resistivity at 20°C is strictly limited to 0.0287 Ω·mm²/m (equivalent to a minimum electrical conductivity of 60.0 percent IACS).",
      "Grade 63401 in WP Range-2 temper (commonly used for high-current bus ducts and switchgear panels) must satisfy a maximum electrical resistivity at 20°C of 0.0321 Ω·mm²/m (equivalent to an electrical conductivity range of 0.0305 to 0.0321 Ω·mm²/m).",
      "Grade 63401 in WP Range-1 temper must satisfy a maximum electrical resistivity at 20°C of 0.0325 Ω·mm²/m.",
      "Finished annealed Grade 19501 (M) products must demonstrate: a) Ultimate Tensile Strength (UTS): minimum 60 MPa; b) Elongation: minimum 25 percent.",
      "Finished artificially aged Grade 63401 (WP Range-2) products must demonstrate: a) 0.2% Proof Stress: minimum 170 MPa; b) Ultimate Tensile Strength (UTS): minimum 200 MPa; c) Elongation: minimum 10 percent over 5.65√So gauge length.",
      "Bars, sheets, and plates must undergo bend testing: specimens must be bent through an angle of 90 degrees or 180 degrees (depending on thickness) around a mandrel of specified radius without showing any visual signs of cracking or surface tearing.",
      "The finished products must be clean, smooth, straight, of uniform quality, and free from cracks, voids, laminations, seams, slivers, folds, or non-metallic inclusions that would compromise mechanical or electrical reliability."
    ]
  },
  "source": {
    "source_pdf_filename": "5082a3.pdf",
    "document_version_edition": "Second Revision, April 1998 (incorporating Amendment No. 1, Amendment No. 2, and Amendment No. 3, March 2022) [1]"
  }
}
