Repository: rohanpawar-23/sih-2026-dataset

File: copper-products/IS_12444.json
{
  "basic_identification": {
    "is_number": "IS 12444 : 2020",
    "full_title": "Copper Wire Rods for Electrical Applications — Specification (First Revision)",
    "sector_category": "Metallurgical Engineering / Copper and Copper Alloys (approved by the Metallurgical Engineering Division Council and finalized by the Copper and Copper Alloys Sectional Committee of the Bureau of Indian Standards)",
    "ics_code": "77.150.30",
    "sectional_committee": {
      "name": "Copper and Copper Alloys Sectional Committee",
      "number": "MTD 08"
    }
  },
  "scope": {
    "summary": "This standard specifies the requirements, chemical composition, electrical parameters, dimensional tolerances, and testing schedules for copper wire rods used in electrical applications. It covers rods manufactured from continuous casting processes—such as continuous vertical casting or continuous casting and rolling—having a nominal cross-sectional diameter of over 6 mm to 35 mm.",
    "clause_number": "Clause 1",
    "page_number": "Page 1 of base standard"
  },
  "version_status_and_amendments": {
    "edition_year_of_copy": "First Revision, 2020 (incorporating Amendment No. 1, December 2025)",
    "year_first_published": "1988",
    "revision_history": [
      {
        "edition": "First Edition (published under the title 'Continuously cast and rolled electrolytic copper wire rods for electrical conductors')",
        "year": "1988"
      },
      {
        "edition": "First Revision (reorganized to expand the nominal diameter range, incorporate Oxygen-Free Copper (OFC) grade specifications alongside ETP, update sulphur parameters, revise packaging guidelines, and add a dedicated electrical properties compliance clause)",
        "year": "2020"
      }
    ],
    "supersedes": "IS 12444 : 1988",
    "superseded_by": "N/A",
    "amendment_slips": "Amendment No. 1 was established in December 2025, which officially substituted Clause 1 (Scope) to specify that the standard covers nominal cross-sectional diameters over 6 mm up to 35 mm (originally limited to 18 mm in older iterations)."
  },
  "cross_referenced_standards_top_20": [
    {
      "is_number": "IS 1608 (Part 1) / ISO 6892-1",
      "title": "Metallic materials — Tensile testing — Part 1: Method of test at room temperature",
      "category": "Mechanical testing",
      "location": "Clause 8.1",
      "relevance": "Prescribes standard tensile testing procedures to determine and verify the tensile strength and elongation of the wire rods."
    },
    {
      "is_number": "IS 1387",
      "title": "General requirements for the supply of metallurgical materials",
      "category": "Material standard",
      "location": "Normative references",
      "relevance": "Outlines standard administrative, manufacturing, and shipping guidelines for cast or wrought metal supplies."
    },
    {
      "is_number": "IS 2530",
      "title": "Methods of test for polyethylene moulding materials and polyethylene compounds",
      "category": "Material testing",
      "location": "Normative references",
      "relevance": "Used for verifying the compound properties of insulating or packaging polymer liners if utilized for protective coil winding."
    },
    {
      "is_number": "IS 4905",
      "title": "Methods for random sampling",
      "category": "Sampling standard",
      "location": "Sampling guidelines",
      "relevance": "Governs statistical randomization and lot drawing procedures to extract representative test samples from consignments."
    },
    {
      "is_number": "IS 2 : 2022",
      "title": "Rules for rounding off numerical values (second revision)",
      "category": "Other",
      "location": "Foreword",
      "relevance": "Standardises the mathematical rounding of calculated or observed testing figures to evaluate code compliance."
    }
  ],
  "allied_standards": [
    {
      "is_number": "IS 613 : 2000",
      "title": "Copper Rods and Bars for Electrical Purposes — Specification",
      "category": "Product specification",
      "location": "Parallel metallurgical category",
      "relevance": "Regulates finished, drawn, or extruded electrical copper bars, rods, and busbars, present in the notebook."
    },
    {
      "is_number": "IS 1897 : 2008",
      "title": "Copper Strip for Electrical Purposes — Specification",
      "category": "Product specification",
      "location": "Parallel metallurgical category",
      "relevance": "Specifies highly conductive copper strips utilized for transformer windings, switchgears, and panels."
    },
    {
      "is_number": "IS 12427 : 2001",
      "title": "Fasteners — Threaded Steel Fasteners — Hexagon Head Transmission Tower Bolts — Specification",
      "category": "Product specification",
      "location": "Parallel steel construction components",
      "relevance": "Fellow structural standard co-present in the notebook, specifying hot-dip galvanized fasteners for steel framing."
    }
  ],
  "certification_and_marking": {
    "standard_type": "Product Specification (Metallurgy / Electrical Conductors)",
    "certification_status": "Strict Statutory Mandatory Certification. Under the 'Copper Products (Quality Control) Order' (QCO) issued by the Ministry of Commerce and Industry (DPIIT), Government of India, all copper wire rods for electrical applications must conform to IS 12444:2020 and bear the mandatory BIS Standard Mark (ISI Mark). Manufacturing, importing, distributing, or stocking non-certified copper wire rods is a punishable statutory offense under the Bureau of Indian Standards Act, 2016. Exemption is granted solely for export-oriented shipments. Precious metal hallmarking is completely inapplicable to industrial copper conductor feedstocks.",
    "requirements": [
      {
        "requirement_type": "BIS Standard Mark Scheme",
        "detail": "Each coil or packaged bundle of copper wire rods must bear the BIS Standard Mark (ISI Mark) along with the manufacturer's registered licence number (CM/L) and standard reference to verify compliance.",
        "clause_reference": "Marking clauses"
      },
      {
        "requirement_type": "Product Sizing weight and Tolerances",
        "detail": "Under Amendment No. 1, the standard specifies requirements for continuous cast copper wire rods with cross-sectional nominal diameters over 6 mm to 35 mm (originally capped at 18 mm). Tolerances on diameter and unit mass must stay within strictly bounded limits.",
        "clause_reference": "Clause 1 (Amended)"
      },
      {
        "requirement_type": "Chemical Composition - ETP Grade",
        "detail": "Electrolytic Tough Pitch (ETP Grade) wire rods must be made of electrolytically refined copper, demonstrating a minimum copper purity of 99.90 percent (Cu >= 99.90% min, including silver) and a nominal oxygen content restricted to a maximum of 400 ppm (O2 <= 400 ppm max). Sulphur limits have been modified under the revision.",
        "clause_reference": "Chemical Composition Clause"
      },
      {
        "requirement_type": "Chemical Composition - OFC Grade",
        "detail": "Oxygen-Free Copper (OFC Grade) wire rods must be made of high-purity copper, demonstrating a minimum copper content of 99.95 percent (Cu >= 99.95% min) with Oxygen strictly limited to less than 10 ppm (O2 < 10 ppm max) to prevent cuprous oxide inclusion hazards.",
        "clause_reference": "Chemical Composition Clause"
      },
      {
        "requirement_type": "Electrical Resistivity and Conductivity",
        "detail": "Rods must ensure maximum electrical transport efficiency. Minimum electrical conductivity must be at least 100 percent or 101 percent (IACS) depending on grade, with a maximum electrical resistivity strictly capped at 0.01707 micro-ohm-meter at 20°C.",
        "clause_reference": "Electrical Properties Clause"
      },
      {
        "requirement_type": "Mechanical Tensile Strength & Elongation",
        "detail": "To guarantee that rods can withstand high-speed drawing down to extremely fine wires without snapping on downstream manufacturing lines, the rods must show high ductility: minimum tensile strength is typically 160 N/mm² or 210 N/mm² depending on the specific hard/annealed state, with a minimum elongation at break of 35 percent.",
        "clause_reference": "Mechanical Properties Clause"
      },
      {
        "requirement_type": "Freedom from Defects",
        "detail": "The surface of the continuously cast copper wire rods must be clean, smooth, uniform, and completely free from physical defects such as cracks, severe scratches, oxidation scale, flakes, or foreign inclusions.",
        "clause_reference": "Freedom from Defects Clause"
      },
      {
        "requirement_type": "Upsetting/Compression Surface Test",
        "detail": "To verify internal and mechanical soundness of the rod, a compression/upsetting test is conducted. Specimens of the rod are compressed axially to a specified fraction of their original height; the compressed piece must show zero visible cracking, splitting, or material delamination.",
        "clause_reference": "Surface/Compression Test Clause"
      },
      {
        "requirement_type": "Hydrogen Embrittlement Test (OFC Grade)",
        "detail": "Specifically for the Oxygen-Free Copper (OFC) grade, a hydrogen embrittlement test must be performed. Specimens conditioned and heated in a hydrogen atmosphere must show zero micro-cracking or physical brittleness under subsequent bending, verifying that the copper is completely free from cuprous oxide inclusions.",
        "clause_reference": "Hydrogen Embrittlement Clause"
      },
      {
        "requirement_type": "Lot Sampling Guidelines",
        "detail": "For compliance auditing, standard physical test samples of 6 metres length and chemical drill samples of 100g (or 5 pieces of 5 cm length) must be selected at random from the control lots in accordance with IS 4905 randomization guidelines.",
        "clause_reference": "Sampling Guidelines & Product Manual"
      }
    ]
  },
  "keywords": [
    "IS 12444 : 2020",
    "Copper Wire Rods",
    "Electrical Applications",
    "Electrolytic Tough Pitch",
    "Oxygen Free Copper",
    "OFC Grade",
    "ETP Grade",
    "Electrical Resistivity",
    "Electrical Conductivity",
    "Hydrogen Embrittlement",
    "Upsetting Test",
    "MTD 08",
    "Copper QCO",
    "ISI Mark"
  ],
  "plain_language_summary": {
    "summary": "IS 12444 : 2020 is the mandatory national Indian Standard safety and quality specification regulating continuously cast and rolled copper wire rods utilized throughout the electrical wire, cable, and winding industries. Under India's statutory Copper Products Quality Control Order (QCO), all copper rods supplied to the Indian market must carry the BIS Standard Mark (ISI Mark) to ensure high conductivity and material purity. It classifies rods into Electrolytic Tough Pitch (ETP, >=99.90% purity, <=400 ppm oxygen) and high-purity Oxygen-Free Copper (OFC, >=99.95% purity, <=10 ppm oxygen) grades. Officially expanded by Amendment No. 1 (December 2025) to cover diameters from over 6 mm up to 35 mm, the standard enforces strict limits on dry electrical resistivity (max 0.01707 micro-ohm-meter), tensile strength (min 160 N/mm²), elongation (min 35%), and surface soundness verified through axial compression tests. Additionally, the premium OFC grade must pass standard hydrogen embrittlement testing to certify its resistance to microscopic structural cracking during high-temperature thermal processing."
  },
  "source_information": {
    "source_pdf_filename": "12444_amd1.pdf",
    "document_version_edition": "First Revision, 2020 (incorporating Amendment No. 1, December 2025)"
  }
}

File: copper-products/IS_14810.json
{
  "basic_identification": {
    "is_number": "IS 14810 : 2000",
    "full_title": "Copper Tubes for Plumbing — Specification",
    "sector_category": "Metallurgical Engineering / Copper and Copper Alloys (approved by the Metallurgical Engineering Division Council and finalized by the Copper and Copper Alloys Sectional Committee of the Bureau of Indian Standards)",
    "ics_code": "77.150.30",
    "sectional_committee": {
      "name": "Copper and Copper Alloys Sectional Committee",
      "number": "MTD 08"
    }
  },
  "scope": {
    "summary": "This standard specifies the requirements, dimensions, tolerances, chemical compositions, mechanical properties, and performance-testing schedules for seamless, solid drawn phosphorized deoxidized copper (Cu-DHP) tubes designed for plumbing and sanitation applications [1, 2]. These tubes are suitable for general plumbing, domestic hot/cold water supply, drainage, and similar piping systems for the conveyance of fluids, commonly jointed using solder, flared, or compression-type fittings [1].",
    "clause_number": "Clause 1",
    "page_number": "Page 1 of base standard"
  },
  "version_status_and_amendments": {
    "edition_year_of_copy": "First Edition, May 2000 (Reaffirmed 2006, Reaffirmed 2021) [1]",
    "year_first_published": "2000",
    "revision_history": [
      {
        "edition": "First Edition",
        "year": "2000"
      }
    ],
    "supersedes": "N/A (Developed as a new dedicated national standard specifically to regulate plumbing-grade copper tubes)",
    "superseded_by": "N/A",
    "amendment_slips": "No active amendments have been issued on this copy (NIL on this copy)."
  },
  "cross_referenced_standards_top_20": [
    {
      "is_number": "IS 191 (Part 8)",
      "title": "Copper — Specification, Part 8: Phosphorized copper (DHP) (third revision)",
      "category": "Raw material standard",
      "location": "Clause 7.1 / References",
      "relevance": "Prescribes chemical purity and raw material composition requirements for Grade Cu-DHP copper base [1]."
    },
    {
      "is_number": "IS 440",
      "title": "Methods for chemical analysis of copper",
      "category": "Chemical testing",
      "location": "Clause 7.1",
      "relevance": "Provides wet chemical and referee testing protocols to determine the elemental composition and purity of copper-based products [1]."
    },
    {
      "is_number": "IS 1387 : 1993",
      "title": "General requirements for the supply of metallurgical materials (second revision)",
      "category": "Supply standard",
      "location": "Clause 4 / Clause 5",
      "relevance": "Outlines standard administrative, manufacturing, sampling, and shipping conditions for supplied metallurgical products."
    },
    {
      "is_number": "IS 1608 : 1995",
      "title": "Mechanical testing of metals — Tensile testing (second revision)",
      "category": "Mechanical testing",
      "location": "Clause 11.1",
      "relevance": "Enforces room-temperature tensile test setups to measure the tube's tensile strength (MPa) and elongation percentage [2]."
    },
    {
      "is_number": "IS 2335 : 1985",
      "title": "Method for drift expanding test for metallic tubes (first revision)",
      "category": "Mechanical testing",
      "location": "Clause 11.2",
      "relevance": "Prescribes standard drift expanding test setups to verify that tube ends can be flared or expanded without splitting or tearing [2]."
    },
    {
      "is_number": "IS 5493 : 1981",
      "title": "Dimensions of wrought copper and copper alloy tubes (first revision)",
      "category": "Dimensional standard",
      "location": "Clause 10.2",
      "relevance": "Governs standard dimensions, outside diameters, wall thicknesses, and rationalized tolerances for wrought tubes."
    },
    {
      "is_number": "IS 6243 : 1985",
      "title": "Method for hydrogen embrittlement test for copper (first revision)",
      "category": "Metallurgical testing",
      "location": "Normative references",
      "relevance": "Specifies standard testing methods to verify that copper material is resistant to hydrogen-induced embrittlement."
    },
    {
      "is_number": "IS 2 : 1960",
      "title": "Rules for rounding off numerical values (revised)",
      "category": "Other",
      "location": "Foreword",
      "relevance": "Standardises the mathematical rounding of observed or calculated testing values to verify standard conformity."
    }
  ],
  "allied_standards": [
    {
      "is_number": "IS 1545 : 1994",
      "title": "Solid Drawn Copper and Copper Alloy Tubes for Condensers and Heat Exchangers — Specification",
      "category": "Allied tubing standard",
      "location": "Parallel metallurgical category",
      "relevance": "The fellow national standard regulating seamless drawn copper and brass alloy tubes designed for heat transfer systems, present in the notebook."
    },
    {
      "is_number": "IS 12444 : 2020",
      "title": "Copper Wire Rods for Electrical Applications — Specification",
      "category": "Allied electrical copper standard",
      "location": "Parallel metallurgical category",
      "relevance": "The fellow national standard regulating continuous cast copper feedstocks, present in the notebook."
    },
    {
      "is_number": "IS 1897 : 2008",
      "title": "Copper Strip for Electrical Purposes — Specification",
      "category": "Allied electrical copper standard",
      "location": "Parallel metallurgical category",
      "relevance": "The fellow national standard regulating flat wrought copper strip conductors, present in the notebook."
    },
    {
      "is_number": "IS 613 : 2000",
      "title": "Copper Rods and Bars for Electrical Purposes — Specification",
      "category": "Allied electrical copper standard",
      "location": "Parallel metallurgical category",
      "relevance": "Related conductive copper specification co-regulated under the same QCO framework."
    }
  ],
  "certification_and_marking": {
    "standard_type": "Product Specification (Metallurgical Engineering / Domestic Piping Infrastructure)",
    "certification_status": "Strict Statutory Mandatory Certification. Under the 'Copper Products (Quality Control) Order' (QCO) issued by the Ministry of Commerce and Industry (DPIIT), Government of India, all copper tubes for plumbing must conform to IS 14810:2000 and carry the mandatory BIS Standard Mark (ISI Mark). Enforcement began on October 19, 2024, for medium and large-scale enterprises, January 19, 2025, for small enterprises, and April 19, 2025, for micro enterprises. Manufacturing, importing, distributing, or stocking non-certified plumbing tubes is a punishable statutory offense under the Bureau of Indian Standards Act, 2016. Precious metal hallmarking is completely inapplicable to industrial plumbing copper tubes.",
    "requirements": [
      {
        "requirement_type": "BIS Standard Mark Scheme",
        "detail": "Every commercial package or tube length of plumbing pipe must bear the BIS Standard Mark (ISI Mark) along with the manufacturer's registered licence number (CM/L) and standard reference to verify compliance.",
        "clause_reference": "Clause 14.1"
      },
      {
        "requirement_type": "Permitted Materials and Chemical Purity",
        "detail": "The tubes must be manufactured from Grade Cu-DHP (Phosphorized deoxidized copper with high residual phosphorus) conforming to IS 191 (Part 8), ensuring a minimum copper purity of 99.90 percent (including silver) and phosphorus content restricted to between 0.015 and 0.040 percent [1]. This composition prevents hydrogen embrittlement and maintains long-term structural toughness.",
        "clause_reference": "Clause 7.1"
      },
      {
        "requirement_type": "Solid Drawn (Seamless) Fabrication",
        "detail": "Plumbing tubes must be manufactured through a solid drawing process (seamless construction). Longitudinal welding is strictly prohibited to guarantee maximum pressure handling, leak tightness, and high resistance to splitting.",
        "clause_reference": "Clause 8.1"
      },
      {
        "requirement_type": "Drafting and End Sealing",
        "detail": "Tubes must be cut to size in coils or straight lengths, properly drafted, and securely sealed at both ends. This sealing prevents dirt, moisture, and microbial contaminants from entering the tube bore during transit and storage.",
        "clause_reference": "Clause 8.2"
      },
      {
        "requirement_type": "Three Delivery Tempers (Conditions)",
        "detail": "Tubes are supplied as specified by the purchaser in one of three conditions:\na) O — Annealed (soft) [supplied in coils or straight lengths];\nb) HB — Half-hard [supplied in straight lengths];\nc) HD — Hard [supplied in straight lengths].",
        "clause_reference": "Clause 9.1"
      },
      {
        "requirement_type": "Rationalized Sizing Tables (Designations)",
        "detail": "Tubes are designated by outside diameter and wall thickness, classified across four functional tables:\na) Table W (Micro Bore Annealed): sizes 6, 8, 10 mm OD (thickness 0.6 mm preferred, or 0.8 mm recommended). Max working pressure: 6.2 to 9.0 MPa (preferred) and 8.2 to 14.4 MPa (recommended);\nb) Table X (Half-Hard): sizes 6 to 159 mm OD (thickness 0.6 mm to 2.0 mm). Max working pressure: 1.5 to 13.3 MPa;\nc) Table Y (Half-Hard and Annealed): sizes 6 to 108 mm OD (thickness 0.8 mm to 2.5 mm). Max working pressure: 2.9 to 18.8 MPa (half-hard) and 2.3 to 14.4 MPa (annealed);\nd) Table Z (Hard Drawn): sizes 6 to 159 mm OD (thickness 0.5 mm to 1.5 mm). Max working pressure: 1.5 to 11.3 MPa.",
        "clause_reference": "Clause 10.1"
      },
      {
        "requirement_type": "Freedom from Defects",
        "detail": "The inner and outer surfaces of the tubes must be clean, bright, smooth, and completely free from harmful defects such as deep scratches, cracks, inclusions, pitting, or visible oxidation scale, with the bore entirely free from deleterious residue films.",
        "clause_reference": "Clause 6"
      },
      {
        "requirement_type": "Tensile properties (Table 1)",
        "detail": "Tubes must satisfy minimum mechanical limits tested in full section or longitudinal strips per IS 1608:\n- Annealed (O) [up to 108 mm size]: Tensile strength (Min) = 210 MPa, Elongation (Min) = 40%;\n- Half-hard (HB) [up to 159 mm size]: Tensile strength (Min) = 250 MPa, Elongation (Min) = 30%;\n- Hard (HD) [up to 54 mm size]: Tensile strength (Min) = 280 MPa;\n- Hard (HD) [54 to 159 mm size]: Tensile strength (Min) = 310 MPa.",
        "clause_reference": "Clause 11.1 & Table 1",
        "page_reference": "Page 3 of base standard"
      },
      {
        "requirement_type": "Drift Expanding Test (Table 1)",
        "detail": "For tubes designated in Tables W, X, and Y (O and HB tempers), a 45-degree taper drift is plunged into the unannealed tube end per IS 2335. The tube must expand without cracking or showing physical flow:\n- Table W (O condition): minimum 30% expansion;\n- Table X (HB up to 54 mm): minimum 35% expansion;\n- Table X (HB 54 to 108 mm): minimum 25% expansion;\n- Table X (HB 108 to 159 mm): minimum 15% expansion;\n- Table Y (O condition up to 108 mm): minimum 30% expansion;\n- Table Y (HB up to 35 mm): minimum 30% expansion;\n- Table Y (HB 35 to 108 mm): minimum 30% expansion;\n- Table Z (HD condition): Drift expansion is not applicable.",
        "clause_reference": "Clause 11.2 & Table 1",
        "page_reference": "Page 3 of base standard"
      },
      {
        "requirement_type": "Hydrostatic Leak-Proof Pressure test",
        "detail": "Every single tube length must withstand a standard hydrostatic test pressure calculated per formula: P = (2 * F * t) / (D - t)\nwhere P is pressure (MPa), t is wall thickness (mm), D is outside diameter (mm), and F is design stress (72.5 MPa for HD, 60.0 MPa for HB, and 46.0 MPa for O condition). The tube must sustain this pressure for at least 5 seconds with zero leakage or sweating.",
        "clause_reference": "Clause 12"
      },
      {
        "requirement_type": "Dimensional Integrity Calculations",
        "detail": "To ensure reliable leak-proof compression fittings, strict geometric limits are enforced:\n- Mean Outside Diameter: half the sum of two diameters measured at right angles;\n- Mean Wall Thickness: half the sum of two diametrically opposite wall thicknesses;\n- Ovality: calculated as (OD_max - OD_min) / OD_avg;\n- Eccentricity: calculated as (WT_max - WT_min) / WT_avg.",
        "clause_reference": "Clauses 3.2, 3.3, 3.6 & 3.8"
      },
      {
        "requirement_type": "Sampling Scale and Lot Conformity",
        "detail": "Consignments of identical diameters, thicknesses, and tempers are grouped into inspection lots of 300 tubes or 1,000 kg (whichever is greater). One random sample tube is tested per lot. If it fails, two retest tubes are drawn. If both retests pass, the lot is accepted; if either fails, the entire lot is rejected.",
        "clause_reference": "Clauses 13.1, 13.2 & 13.3",
        "page_reference": "Page 4 of base standard"
      }
    ]
  },
  "keywords": [
    "IS 14810 : 2000",
    "Copper Tubes",
    "Plumbing Pipes",
    "DHP Grade Copper",
    "Phosphorized Deoxidized",
    "Tensile strength",
    "Elongation",
    "Drift Expanding",
    "Hydrostatic Test",
    "Micro Bore Table W",
    "Half-Hard Table X",
    "Hard Drawn Table Z",
    "MTD 08",
    "Copper QCO",
    "ISI Mark"
  ],
  "plain_language_summary": {
    "summary": "IS 14810 : 2000 is the mandatory national Indian Standard specification governing solid drawn (seamless) phosphorized deoxidized copper (Cu-DHP) tubes used in residential, commercial, and industrial plumbing systems for carrying hot and cold water, drainage, and other plumbing fluids [1]. Under India's statutory Copper Products Quality Control Order (QCO), all copper plumbing tubes must conform to this standard and carry the mandatory BIS Standard Mark (ISI Mark) to guarantee water safety, leak tightness, and pressure handling. The standard classifies tubes across four sizing charts based on temper (annealed, half-hard, and hard drawn), covering outside diameters from micro-bore 6 mm up to 159 mm [2, 3]. It enforces detailed physical and mechanical requirements—including minimum tensile strength (210 to 310 MPa), high elongation (up to 40%), drift expansion flares without splitting, and 100% leak-proof hydrostatic pressure tests calculated using grade-specific design stresses [3]."
  },
  "source_information": {
    "source_pdf_filename": "14810_2000_reff2021.pdf",
    "document_version_edition": "First Edition, May 2000 (Reaffirmed 2021)"
  }
}

File: copper-products/IS_1897.json
{
  "basic_identification": {
    "is_number": "IS 1897 : 2008",
    "full_title": "Copper Strip for Electrical Purposes — Specification (Third Revision)",
    "sector_category": "Metallurgical Engineering / Copper and Copper Alloys (approved by the Metallurgical Engineering Division Council and finalized by the Copper and Copper Alloys Sectional Committee of the Bureau of Indian Standards)",
    "ics_code": "77.150.30",
    "sectional_committee": {
      "name": "Copper and Copper Alloys Sectional Committee",
      "number": "MTD 08"
    }
  },
  "scope": {
    "summary": "This standard specifies the requirements for copper strips used for electrical purposes, featuring drawn or rolled edges (either round or square), supplied in annealed (O), half-hard (HB), and hard (HD) tempers. It applies to flat copper products over 0.15 mm up to and including 6 mm in thickness, of any width, generally supplied in coils or flat/folded lengths. These strips are primarily utilized for electrical connections and windings in transformers, busbars, and related electrical machinery.",
    "clause_number": "Clauses 1 and 3.1",
    "page_number": "Page 1 of base standard"
  },
  "version_status_and_amendments": {
    "edition_year_of_copy": "Third Revision, November 2008 (Reaffirmed 2016, Reaffirmed 2021)",
    "year_first_published": "1962",
    "revision_history": [
      {
        "edition": "First Edition",
        "year": "1962"
      },
      {
        "edition": "First Revision",
        "year": "1971"
      },
      {
        "edition": "Second Revision",
        "year": "1983"
      },
      {
        "edition": "Third Revision (revised to modify the maximum strip thickness to 6 mm, delete legacy copper cathode references, make edgewise bending optional, adjust mechanical properties, incorporate temperature correction factors, introduce eddy current testing, and establish straightness tolerances)",
        "year": "2008"
      }
    ],
    "supersedes": "IS 1897 : 1983",
    "superseded_by": "N/A",
    "amendment_slips": "No active amendments have been issued on this revision copy."
  },
  "cross_referenced_standards_top_20": [
    {
      "is_number": "IS 191 : 2007",
      "title": "Copper — Specification (fourth revision)",
      "category": "Raw material standard",
      "location": "Clause 6",
      "relevance": "Prescribes chemical purity and copper composition requirements for Grade Cu-ETP (Electrolytic Tough Pitch) or Grade Cu-FRHC (Fire Refined High Conductivity)."
    },
    {
      "is_number": "IS 440 : 1964",
      "title": "Methods of chemical analysis of copper",
      "category": "Chemical testing",
      "location": "Clause 6",
      "relevance": "Provides standard wet chemical and instrumental analysis methods to establish grade composition compliance."
    },
    {
      "is_number": "IS 613 : 2000",
      "title": "Copper rods and bars for electrical purposes — Specification (third revision)",
      "category": "Related standard",
      "location": "Table 3 Note 2",
      "relevance": "Referred for the temperature correction factor (Annex B) applied during electrical resistivity and conductivity measurements."
    },
    {
      "is_number": "IS 1387 : 1993",
      "title": "General requirements for the supply of metallurgical materials (second revision)",
      "category": "Supply condition standard",
      "location": "Clause 4",
      "relevance": "Governs the general administrative protocols, inspection criteria, and supply conditions of the finished metallic strip."
    },
    {
      "is_number": "IS 1501 : 2002",
      "title": "Method for Vickers hardness test for metallic materials (third revision)",
      "category": "Hardness testing",
      "location": "Clause 8.1",
      "relevance": "Specifies laboratory test procedures used to verify the Vickers hardness (HV) ranges across different tempers."
    },
    {
      "is_number": "IS 1599 : 1985",
      "title": "Method for bend test (second revision)",
      "category": "Bending testing",
      "location": "Clause 8.2",
      "relevance": "Prescribes standard testing techniques used for physical transverse and longitudinal bending evaluations."
    },
    {
      "is_number": "IS 1608 : 2005",
      "title": "Metallic materials — Tensile testing at ambient temperature (third revision)",
      "category": "Tensile testing",
      "location": "Clause 8.1",
      "relevance": "Enforces room-temperature tensile test setups to measure the strip's tensile strength (MPa) and elongation percentage."
    },
    {
      "is_number": "IS 3052 : 1986",
      "title": "Dimensions and tolerances for wrought copper and copper alloys sheet, strip and foil (for general engineering purposes) (second revision)",
      "category": "Dimensional standard",
      "location": "Clause 11.1",
      "relevance": "Governs standard dimensions, nominal widths, thicknesses, and manufacturing tolerances of the strip."
    },
    {
      "is_number": "IS 3288 (Part 1 & Part 3) : 1986",
      "title": "Glossary of terms relating to copper and copper alloys",
      "category": "Terminology standard",
      "location": "Clause 3",
      "relevance": "Establishes definitions of metallurgical product forms, distinguishing strip from sheet, plate, and foil."
    },
    {
      "is_number": "IS 3635 : 1966",
      "title": "Methods of test for electrical resistance of metallic electrical resistance material",
      "category": "Electrical testing",
      "location": "Clause 9.1",
      "relevance": "Outlines standard testing circuits used to measure dry electrical resistance and calculate resistivity at 20°C."
    }
  ],
  "allied_standards": [
    {
      "is_number": "IS 12444 : 2020",
      "title": "Copper Wire Rods for Electrical Applications — Specification",
      "category": "Allied electrical copper standard",
      "location": "Parallel metallurgical standard",
      "relevance": "Fellow conductive copper specification co-regulated under India's mandatory Quality Control Order (QCO), present in the notebook."
    },
    {
      "is_number": "IS 613 : 2000",
      "title": "Copper Rods and Bars for Electrical Purposes — Specification",
      "category": "Allied electrical copper standard",
      "location": "Parallel metallurgical standard",
      "relevance": "Fellow conductive copper specification co-regulated under the same QCO framework."
    }
  ],
  "certification_and_marking": {
    "standard_type": "Product Specification (Metallurgy / Electrical Conductors)",
    "certification_status": "Strict Statutory Mandatory Certification. Under the 'Copper Products (Quality Control) Order' (QCO) issued by the Ministry of Commerce and Industry (DPIIT), Government of India, all copper strips for electrical purposes must conform to IS 1897:2008 and bear the mandatory BIS Standard Mark (ISI Mark). Manufacturing, importing, or selling non-certified copper strips in India is a punishable statutory offense under the Bureau of Indian Standards Act, 2016. Exemption is granted solely for export-oriented shipments. Precious metal hallmarking is completely inapplicable to industrial copper strip conductors.",
    "requirements": [
      {
        "requirement_type": "BIS Standard Mark Scheme",
        "detail": "Every coil or packaged bundle of copper strip must carry the BIS Standard Mark (ISI Mark) along with the manufacturer's registered licence number (CM/L) and standard reference to verify compliance.",
        "clause_reference": "Clause 15.2"
      },
      {
        "requirement_type": "Permitted Materials and Chemical Purity",
        "detail": "The strips must be manufactured from electrolytically or fire-refined copper, conforming to the chemical composition limits of grade Cu-ETP (Electrolytic Tough Pitch) or Cu-FRHC (Fire Refined High Conductivity) as specified in IS 191. Purity is typically verified at a minimum of 99.90 percent copper content.",
        "clause_reference": "Clause 6"
      },
      {
        "requirement_type": "Product Physical Dimensions",
        "detail": "Applies to flat copper products over 0.15 mm up to and including 6.0 mm in thickness. Standard dimensions and tolerances must satisfy the limits laid down in IS 3052.",
        "clause_reference": "Clauses 3.1 & 11.1"
      },
      {
        "requirement_type": "Condition of Supply",
        "detail": "Strips are supplied as requested by the purchaser in one of three designated tempers: a) O — Annealed (Soft); b) HB — Half-hard; c) HD — Hard.",
        "clause_reference": "Clause 5"
      },
      {
        "requirement_type": "Freedom from Defects",
        "detail": "The strip surface must be clean, bright, smooth, and completely free from harmful defects such as scratches, scale, pitting, or inclusions. Non-coiled strips must be flat and free from twists.",
        "clause_reference": "Clause 7"
      },
      {
        "requirement_type": "Mechanical Properties (Table 1)",
        "detail": "The strip must satisfy mechanical limits based on thickness and temper:\n- Annealed (O) [0.15 to 1.8mm]: Tensile Strength = 205-250 MPa, Elongation (Min) = 30%, Hardness (Max) = 60 HV;\n- Annealed (O) [1.8 to 6.0mm]: Tensile Strength = 205-250 MPa, Elongation (Min) = 35%, Hardness (Max) = 60 HV;\n- Half-hard (HB) [0.15 to 1.8mm]: Tensile Strength = 245 MPa Min, Elongation (Min) = 10%, Hardness = 75-90 HV;\n- Half-hard (HB) [1.8 to 6.0mm]: Tensile Strength = 245 MPa Min, Elongation (Min) = 15%, Hardness = 75-90 HV;\n- Hard (HD) [0.15 to 6.0mm]: Tensile Strength = 290 MPa Min, Hardness = 90 HV Min.",
        "clause_reference": "Clause 8.1 & Table 1"
      },
      {
        "requirement_type": "Transverse & Longitudinal Bending (Table 2)",
        "detail": "Both transverse and longitudinal specimens must withstand close bending around a specified former without showing cracks or fractures on the outer convex surface:\n- Annealed (O) and Half-hard (HB): 180-degree angle, close-contact (flat) radius;\n- Hard (HD): 90-degree angle, close-contact radius.",
        "clause_reference": "Clause 8.2 & Table 2"
      },
      {
        "requirement_type": "Optional Edgewise Bending",
        "detail": "For strips over 12 mm wide in the annealed state, the material must withstand being bent flat on its edge through 180 degrees around a former of radius equal to half the width of the strip without showing cracks. This test is inapplicable to strips 1 mm thick or below.",
        "clause_reference": "Clause 8.3"
      },
      {
        "requirement_type": "Electrical Resistivity and Conductivity (Table 3)",
        "detail": "Rods must ensure high electrical transport efficiency at 20°C:\n- Annealed (O): Max resistivity = 0.01737 ohm mm²/m (Min conductivity = 99.25% IACS);\n- Half-hard (HB) and Hard (HD): Max resistivity = 0.01777 ohm mm²/m (Min conductivity = 97.00% IACS).\nResistivity is measured per IS 3635, and eddy current probe testing is permitted by agreement.",
        "clause_reference": "Clause 9.1 & Table 3"
      },
      {
        "requirement_type": "Optional Controlled Proof Stress (Table 4)",
        "detail": "If requested, the strip must meet proof stress controls to qualify as hard/half-hard, categorized into designations:\n- CPR1: Thickness 0.80 to 6.0 mm, 0.1% Proof Stress = 140-200 MPa;\n- CPR2: Thickness 0.80 to 1.20 mm, 0.1% Proof Stress = 170-230 MPa;\n- CPR2: Thickness 1.20 to 6.0 mm, 0.1% Proof Stress = 170-220 MPa;\n- CPR3: Thickness 0.80 to 6.0 mm, 0.1% Proof Stress = 220-260 MPa.",
        "clause_reference": "Clause 10 & Table 4"
      },
      {
        "requirement_type": "Drawn or Rolled Corner Radii (Table 5)",
        "detail": "Strips must feature either square or radiused corners. If radiused, the nominal corner radius must comply with standard ranges based on strip thickness:\n- Thickness up to 1.0 mm: Semicircular radius (Tolerance: ±0.06 mm);\n- Thickness 1.0 to 1.6 mm: 0.6 mm radius (Tolerance: +0.15 mm, -0.10 mm);\n- Thickness 1.6 to 2.25 mm: 0.8 mm radius (Tolerance: ±0.15 mm);\n- Thickness 2.25 to 3.55 mm: 1.0 mm radius (Tolerance: ±0.20 mm);\n- Thickness 3.55 mm and over: 1.25 mm radius (Tolerance: ±0.25 mm).",
        "clause_reference": "Clause 11.2 & Table 5"
      },
      {
        "requirement_type": "Straightness and Edgewise Curvature",
        "detail": "Tolerances on straightness and edgewise curvature must be highly restricted: the strip must not deviate from a straight line by more than 3 mm over any 1,000 mm length.",
        "clause_reference": "Clause 11.3"
      },
      {
        "requirement_type": "Lot Sampling and Conformity Scale",
        "detail": "Consignments of identical widths, thicknesses, and tempers are grouped into inspection lots of up to 2,000 kg. Visual and dimensional audits are conducted individually. Chemical analysis requires 1 sample per 2,000 kg lot, mechanical testing requires 1 sample per 500 kg lot, and resistivity is tested at 1 sample per bundle.",
        "clause_reference": "Clause 12"
      }
    ]
  },
  "keywords": [
    "IS 1897 : 2008",
    "Copper Strip",
    "Electrical Purposes",
    "ETP Grade",
    "FRHC Grade",
    "Annealed O",
    "Half-hard HB",
    "Hard HD",
    "Electrical Resistivity",
    "Bending Test",
    "Edgewise Bending",
    "Controlled Proof Stress",
    "Edge Radius",
    "Straightness",
    "MTD 08",
    "Copper QCO",
    "ISI Mark"
  ],
  "plain_language_summary": {
    "summary": "IS 1897 : 2008 is the mandatory national Indian Standard specification governing continuously cast, rolled, or drawn copper strips (over 0.15 mm up to 6.0 mm thick) used for electrical purposes—such as busbars, switchgears, panels, and windings inside transformers and rotating machinery. Under India's statutory Copper Products Quality Control Order (QCO), all copper strips supplied to the Indian market must conform to this standard and carry the mandatory BIS Standard Mark (ISI Mark). It regulates the chemical purity of the copper (conforming to ETP or FRHC grades with at least 99.90% purity) and classifies strips into annealed, half-hard, and hard tempers. The standard enforces strict limits on room-temperature mechanical properties (tensile strength and elongation), close-contact bending behavior (both transverse and longitudinal), straightness (maximum 3 mm deviation over a 1-meter length), nominal corner radii, and dry electrical resistivity (restricted to a maximum of 0.01737 to 0.01777 ohm mm²/m at 20°C to guarantee efficient power transmission)."
  },
  "source_information": {
    "source_pdf_filename": "1897_2008_reff2021.pdf",
    "document_version_edition": "Third Revision, November 2008"
  }
}
