Repository: rohanpawar-23/sih-2026-dataset

File: copper-products/IS_4171.json
{
  "basic_identification": {
    "is_number": "IS 4171 : 1983",
    "full_title": "Specification for Copper Rods and Bars for General Engineering Purposes",
    "sector_category": "Metallurgical Engineering / Copper and Copper Alloys (approved by the Metallurgical Engineering Division Council and finalized by the Copper and Copper Alloys Sectional Committee of the Bureau of Indian Standards)",
    "ics_code": "77.150.30",
    "sectional_committee": {
      "name": "Copper and Copper Alloys Sectional Committee",
      "number": "MTD 08"
    }
  },
  "scope": {
    "summary": "This standard specifies the requirements, dimensions, tolerances, chemical composition, mechanical properties, workmanship, finish, sampling, and testing of copper rods and bars intended for general and industrial engineering applications. It covers rods and bars in round, square, rectangular, and hexagonal shapes manufactured through extrusion, drawing, cold or hot rolling, forging, casting, or a combination of these.",
    "clause_number": "Clause 1 & Product Manual Scope",
    "page_number": "Page 1 of base standard"
  },
  "version_status_and_amendments": {
    "edition_year_of_copy": "First Revision, 1983 (Reaffirmed in 1998, 2004, 2016, and reviewed/reaffirmed in 2026)",
    "year_first_published": "1968",
    "revision_history": [
      {
        "edition": "First Edition",
        "year": "1968"
      },
      {
        "edition": "First Revision (revised to specify updated materials of construction and tolerances in accordance with the latest Indian Standards)",
        "year": "1983"
      }
    ],
    "supersedes": "IS 4171 : 1968",
    "superseded_by": "N/A",
    "amendment_slips": [
      {
        "amendment_number": "Amendment No. 1",
        "date": "June 2004",
        "description": "Incorporates reference updates: substitutes IS 1387:1993 for the legacy general metallurgical supply standard; substitutes IS 3288 (Part 3):1986 for legacy wrought terminology; substitutes IS 1608:1995 for metallic tensile testing; and substitutes IS 2826:1986 for dimensional tolerances on copper alloys rods and bars."
      }
    ]
  },
  "cross_referenced_standards_top_20": [
    {
      "is_number": "IS 191",
      "title": "Copper — Specification",
      "category": "Raw material standard",
      "location": "Clause 6",
      "relevance": "Prescribes baseline copper composition and purity requirements for designated metallurgical copper grades."
    },
    {
      "is_number": "IS 440",
      "title": "Methods of chemical analysis of copper",
      "category": "Chemical testing",
      "location": "Clause 6",
      "relevance": "Provides wet chemical and referee testing protocols to determine the elemental composition and purity of copper-based products."
    },
    {
      "is_number": "IS 1387 : 1993",
      "title": "General requirements for the supply of metallurgical materials (second revision)",
      "category": "Supply standard",
      "location": "Amendment No. 1 (cl. 2.1)",
      "relevance": "Outlines standard administrative, manufacturing, sampling, and shipping conditions for supplied metallurgical products."
    },
    {
      "is_number": "IS 1608 (Part 1) / ISO 6892-1",
      "title": "Metallic materials — Tensile testing — Part 1: Method of test at room temperature",
      "category": "Mechanical testing",
      "location": "Amendment No. 1 (cl. 5.1)",
      "relevance": "Enforces standard tensile testing configurations to measure ultimate tensile strength (MPa) and elongation percentages."
    },
    {
      "is_number": "IS 2826 : 1986",
      "title": "Dimensions and tolerances for copper and copper alloys, rods and bars for general engineering purposes (third revision)",
      "category": "Dimensional standard",
      "location": "Amendment No. 1 (cl. 7.1)",
      "relevance": "Governs standard dimensions, nominal widths, thicknesses, shapes, and manufacturing tolerances for engineering rods."
    },
    {
      "is_number": "IS 3288 (Part 3) : 1986",
      "title": "Glossary of terms relating to copper and copper alloys : Part 3 Wrought forms",
      "category": "Terminology standard",
      "location": "Amendment No. 1 (cl. 3.0)",
      "relevance": "Establishes definitions of wrought metallurgical product forms, distinguishing rods and bars from other profiles."
    },
    {
      "is_number": "IS 2 : 1960",
      "title": "Rules for rounding off numerical values (revised)",
      "category": "Other",
      "location": "Foreword",
      "relevance": "Standardises the mathematical rounding of observed or calculated testing values to verify standard conformity."
    }
  ],
  "allied_standards": [
    {
      "is_number": "IS 613 : 2000",
      "title": "Copper Rods and Bars for Electrical Purposes — Specification",
      "category": "Allied electrical copper standard",
      "location": "Parallel metallurgical category",
      "relevance": "Regulates finished, drawn, or extruded electrical copper bars, rods, and busbars. While IS 613 covers current-carrying electrical applications, IS 4171 covers general engineering and mechanical applications."
    },
    {
      "is_number": "IS 12444 : 2020",
      "title": "Copper Wire Rods for Electrical Applications — Specification",
      "category": "Allied electrical copper standard",
      "location": "Parallel metallurgical category",
      "relevance": "The fellow national standard regulating continuous cast copper feedstocks, present in the notebook."
    },
    {
      "is_number": "IS 1897 : 2008",
      "title": "Copper Strip for Electrical Purposes — Specification",
      "category": "Allied electrical copper standard",
      "location": "Parallel metallurgical category",
      "relevance": "The fellow national standard regulating flat wrought copper strip conductors, present in the notebook."
    },
    {
      "is_number": "IS 1545 : 1994",
      "title": "Solid Drawn Copper and Copper Alloy Tubes for Condensers and Heat Exchangers — Specification",
      "category": "Allied tubing standard",
      "location": "Parallel metallurgical category",
      "relevance": "The fellow national standard regulating seamless drawn copper and brass alloy tubes, present in the notebook."
    },
    {
      "is_number": "IS 4412 : 1981",
      "title": "Copper Wires for General Engineering Purposes — Specification",
      "category": "Allied wire standard",
      "location": "Parallel engineering category",
      "relevance": "Companion engineering specification regulating drawn copper wires, present in the notebook."
    },
    {
      "is_number": "IS 800 : 2007",
      "title": "Code of Practice for General Steel Construction",
      "category": "Allied design standard",
      "location": "Parallel structural engineering",
      "relevance": "The master structural steel design code that regulates external support frames and connection designs, present in the notebook."
    }
  ],
  "certification_and_marking": {
    "standard_type": "Product Specification (Metallurgical Engineering / General Hardware)",
    "certification_status": "Strict Statutory Mandatory Certification. Under the 'Copper Products (Quality Control) Order' (QCO) issued by the Ministry of Commerce and Industry (DPIIT), Government of India, all copper rods and bars supplied for general engineering purposes must conform to IS 4171:1983 and carry the mandatory BIS Standard Mark (ISI Mark). Medium and large-scale enterprises had to comply by October 19, 2024, small enterprises by January 19, 2025, and micro enterprises by April 19, 2025. Manufacturing, importing, distributing, or stocking non-certified engineering copper rods in India is a punishable statutory offense under the Bureau of Indian Standards Act, 2016. Exemption is granted solely for export-oriented shipments. Precious metal hallmarking is completely inapplicable to industrial copper bars.",
    "requirements": [
      {
        "requirement_type": "BIS Standard Mark Scheme",
        "detail": "Every commercial tag or label attached to bundles/coils of copper rods and bars, along with the accompanying test certificate, must bear the BIS Standard Mark (ISI Mark) along with the manufacturer's registered licence number (CM/L).",
        "clause_reference": "Product Manual Marking Clause"
      },
      {
        "requirement_type": "Primary Chemical Composition",
        "detail": "Rods and bars are manufactured from high-purity Phosphorous Deoxidized non-arsenical Copper (equivalent to Grade Cu-DHP or BS 2874 C106), demonstrating a minimum copper content of 99.90 percent (Cu + Ag >= 99.90% min). Highly restricted element limits are enforced to prevent cracking during hot fabrication:\na) Phosphorus (P): 0.013 to 0.050 percent (commonly 0.015 to 0.050%);\nb) Arsenic (As): 0.05 percent Max (or 0.06% Max);\nc) Lead (Pb): 0.01 percent Max (or 0.03% Max);\nd) Iron (Fe): 0.03 percent Max (or 0.05% Max);\ne) Other total impurities: 0.06 percent Max.",
        "clause_reference": "Clause 4.1 & Table 1"
      },
      {
        "requirement_type": "Product Sizing Shapes",
        "detail": "The standard covers rods and bars across four geometries: a) Round Bars/Rods; b) Square Rods/Bars; c) Rectangular Rods/Bars; d) Hexagonal Rods/Bars. Sizing bounds are as declared by the manufacturer for the scope of the licence.",
        "clause_reference": "Scope & Product Manual"
      },
      {
        "requirement_type": "Mechanical Properties & Tempers",
        "detail": "Rods are tested in both the 'As manufactured' (M) and 'Annealed' (O) conditions. Mechanical properties must satisfy specified ranges depending on the specific diameter/width across flats:\na) Tensile Strength typically ranges between 130 to 270 MPa (or 13 to 27.5 kg/mm²);\nb) Elongation at break must be at least 40 percent in the Annealed (O) state.",
        "clause_reference": "Clause 5.1 & Product Manual"
      },
      {
        "requirement_type": "Freedom from Defects",
        "detail": "The surface of the rods and bars must be clean, smooth, bright, and completely free from harmful defects such as severe scratches, cracks, inclusions, pitting, or oxidation scale. Non-coiled rods must be reasonably straight and free from twists.",
        "clause_reference": "Clause 6.1"
      },
      {
        "requirement_type": "Dimensional Tolerances (IS 2826)",
        "detail": "To ensure dimensional accuracy for machining and assembly fits, the diameters or widths across flats must stay strictly within the tolerances defined in IS 2826.",
        "clause_reference": "Clause 7.1 & IS 2826"
      },
      {
        "requirement_type": "Optional Hydrogen Embrittlement Test",
        "detail": "When required by the purchaser to verify suitability for welding, brazing, or high-temperature processing under reducing atmospheres, specimens must undergo the Hydrogen Embrittlement test. Samples heated in a hydrogen atmosphere at 900°C must show zero microscopic or macroscopic surface cracking or blistering.",
        "clause_reference": "Clause 5.2 & Annex A"
      },
      {
        "requirement_type": "Audit Sample Sizing (Product Manual)",
        "detail": "For factory audits, a sample size of 5 pieces of 5 cm length is required for chemical testing, and a 1-meter length of bar/rod is required for physical/mechanical tests.",
        "clause_reference": "Product Manual Sampling guidelines"
      },
      {
        "requirement_type": "Lot Definition & Control Unit",
        "detail": "The control unit (lot) comprises all copper bars/rods of the same size, shape, condition, and manufactured through the same manufacturing process from the same cast of raw material in a day. One random sample is tested from each heat/cast for chemical composition, and one sample per control unit for tensile properties.",
        "clause_reference": "Product Manual QAP Table 1"
      }
    ]
  },
  "keywords": [
    "IS 4171 : 1983",
    "Copper Rods",
    "Copper Bars",
    "General Engineering",
    "Phosphorous Deoxidized",
    "Cu-DHP",
    "Copper 99.90%",
    "Tensile Properties",
    "IS 2826 Tolerances",
    "Hydrogen Embrittlement",
    "MTD 08",
    "Copper QCO",
    "ISI Mark"
  ],
  "plain_language_summary": {
    "summary": "IS 4171 : 1983 is the mandatory national Indian Standard specification governing copper rods and bars (round, square, rectangular, and hexagonal) used across general and industrial engineering sectors—such as mechanical machinery, auto components, hardware fittings, and general manufacturing. Under India's statutory Copper Products Quality Control Order (QCO), all such copper rods and bars supplied or sold domestically must bear the BIS Standard Mark (ISI Mark) to ensure safety and quality. It regulates fabrication from Phosphorous Deoxidized non-arsenical Copper (minimum 99.90% purity) and specifies tempers in both the 'As manufactured' and 'Annealed' states. The standard enforces detailed mechanical and chemical requirements—including strict tolerances on cross-sectional dimensions (as per IS 2826), warpway/weftway breaking strength, minimum tensile strength (ranging between 130 to 270 MPa), 40% minimum elongation for annealed tempers, and an optional high-temperature hydrogen embrittlement test to verify structural jointing integrity."
  },
  "source_information": {
    "source_pdf_filename": "4171a1.pdf",
    "document_version_edition": "First Revision, 1983 (incorporating Amendment No. 1, June 2004)"
  }
}

File: copper-products/IS_4412.json
{
  "basic_identification": {
    "is_number": "IS 4412 : 1981 (Reaffirmed 2021)",
    "full_title": "Specification for Copper Wires for General Engineering Purposes (First Revision)",
    "sector_category": "Metallurgical Engineering / Copper and Copper Alloys (approved by the Metallurgical Engineering Division Council and finalized by the Copper and Copper Alloys Sectional Committee of the Bureau of Indian Standards)",
    "ics_code": "77.150.30",
    "sectional_committee": {
      "name": "Copper and Copper Alloys Sectional Committee",
      "number": "MTD 08"
    }
  },
  "scope": {
    "summary": "This standard specifies the requirements, chemical composition, mechanical properties, dimensional tolerances, and testing schedules for copper wires used for general and industrial engineering purposes. It covers wires with cross-sectional diameters ranging from 0.50 mm up to and including 6.00 mm, supplied in either the annealed (soft) or hard-drawn condition.",
    "clause_number": "Clause 1",
    "page_number": "Page 1 of base standard"
  },
  "version_status_and_amendments": {
    "edition_year_of_copy": "First Revision, 1981 (incorporating Amendment No. 1, June 2001; Reviewed and Reaffirmed in 2021)",
    "year_first_published": "1967",
    "revision_history": [
      {
        "edition": "First Edition",
        "year": "1967"
      },
      {
        "edition": "First Revision (revised to optimize mechanical property thresholds and chemical composition limits in alignment with standard wrought copper developments)",
        "year": "1981"
      }
    ],
    "supersedes": "IS 4412 : 1967",
    "superseded_by": "N/A",
    "amendment_slips": [
      {
        "amendment_number": "Amendment No. 1",
        "date": "June 2001",
        "description": "Reorganizes standard referencing, aligns technical delivery conditions, and clarifies testing requirements for mechanical and physical properties."
      }
    ]
  },
  "cross_referenced_standards_top_20": [
    {
      "is_number": "IS 191",
      "title": "Copper — Specification",
      "category": "Raw material standard",
      "location": "Clause 6",
      "relevance": "Prescribes chemical purity and composition requirements for ETP (Electrolytic Tough Pitch) or FRHC (Fire Refined High Conductivity) grades."
    },
    {
      "is_number": "IS 440",
      "title": "Methods of chemical analysis of copper",
      "category": "Chemical testing",
      "location": "Clause 6",
      "relevance": "Provides wet chemical and referee testing protocols to verify elemental composition and grade purity."
    },
    {
      "is_number": "IS 1387 : 1993",
      "title": "General requirements for the supply of metallurgical materials (second revision)",
      "category": "Supply standard",
      "location": "Clause 4",
      "relevance": "Outlines standard administrative, manufacturing, sampling, and shipment conditions for supplied wire lots."
    },
    {
      "is_number": "IS 1608 (Part 1)",
      "title": "Metallic materials — Tensile testing — Part 1: Method of test at room temperature",
      "category": "Mechanical testing",
      "location": "Clause 8",
      "relevance": "Prescribes room-temperature tensile test setups to measure ultimate tensile strength (MPa) and elongation percentages."
    },
    {
      "is_number": "IS 3288 (Part 1)",
      "title": "Glossary of terms relating to copper and copper alloys: Part 1 Materials",
      "category": "Terminology standard",
      "location": "Clause 3",
      "relevance": "Establishes definitions of metallurgical product forms, distinguishing wire forms from other wrought profiles."
    },
    {
      "is_number": "IS 2 : 1960",
      "title": "Rules for rounding off numerical values (revised)",
      "category": "Other",
      "location": "Foreword",
      "relevance": "Standardises the mathematical rounding of observed or calculated testing values to verify standard conformity."
    }
  ],
  "allied_standards": [
    {
      "is_number": "IS 12444 : 2020",
      "title": "Copper Wire Rods for Electrical Applications — Specification",
      "category": "Product specification",
      "location": "Parallel metallurgical category",
      "relevance": "Specifies continuous cast copper wire rods (usually 8 mm in diameter) that serve as raw feedstock drawn down into smaller wires, present in the notebook."
    },
    {
      "is_number": "IS 1897 : 2008",
      "title": "Copper Strip for Electrical Purposes — Specification",
      "category": "Product specification",
      "location": "Parallel metallurgical category",
      "relevance": "The fellow national standard regulating flat wrought copper strip conductors, present in the notebook."
    },
    {
      "is_number": "IS 4171 : 1983",
      "title": "Specification for Copper Rods and Bars for General Engineering Purposes",
      "category": "Normative reference",
      "location": "Parallel metallurgical category",
      "relevance": "The fellow national standard regulating copper bars and rods intended for general engineering applications, present in the notebook."
    },
    {
      "is_number": "IS 1545 : 1994",
      "title": "Solid Drawn Copper and Copper Alloy Tubes for Condensers and Heat Exchangers — Specification",
      "category": "Product specification",
      "location": "Parallel metallurgical category",
      "relevance": "Seamless drawn copper alloy tubes used in thermal systems, present in the notebook."
    },
    {
      "is_number": "IS 14810 : 2000",
      "title": "Copper Tubes for Plumbing — Specification",
      "category": "Product specification",
      "location": "Parallel plumbing category",
      "relevance": "Seamless drawn copper tubes used in domestic water supply and drainage systems, present in the notebook."
    }
  ],
  "certification_and_marking": {
    "standard_type": "Product Specification (Metallurgical Engineering / Industrial Wires)",
    "certification_status": "Strict Statutory Mandatory Certification. Under the 'Copper Products (Quality Control) Order' (QCO) issued by the Ministry of Commerce and Industry (DPIIT), Government of India, all copper wires for general engineering purposes must conform to IS 4412:1981 and bear the mandatory BIS Standard Mark (ISI Mark). Medium and large-scale enterprises had to comply by October 19, 2024, small enterprises by January 19, 2025, and micro enterprises by April 19, 2025. Manufacturing, importing, or selling non-certified copper engineering wires in India is a punishable statutory offense under the Bureau of Indian Standards Act, 2016. Exemption is granted solely for export-oriented shipments. Precious metal hallmarking is completely inapplicable to industrial copper wire feedstocks.",
    "requirements": [
      {
        "requirement_type": "BIS Standard Mark Scheme",
        "detail": "Every coil or packaged bundle of copper wire must carry the BIS Standard Mark (ISI Mark) along with the manufacturer's registered licence number (CM/L) and standard designation (IS 4412) printed on a secure tag or label."
      },
      {
        "requirement_type": "Raw Material and Chemical Purity",
        "detail": "The wire must be manufactured from electrolytically or fire-refined copper, conforming to the chemical composition limits of Grade Cu-ETP (Electrolytic Tough Pitch) or Cu-FRHC (Fire Refined High Conductivity) as specified in IS 191. Copper purity must be a minimum of 99.90 percent (including silver)."
      },
      {
        "requirement_type": "Two Delivery Conditions (Tempers)",
        "detail": "Copper wire is supplied as specified by the purchaser in one of two distinct conditions: a) O — Annealed (soft) [usually for woven mesh or flexible ties]; b) HD — Hard (hard-drawn) [usually for high structural strength applications]."
      },
      {
        "requirement_type": "Wire Diameter Sizing Bounds",
        "detail": "The standard specifies requirements for wire diameters ranging from 0.50 mm to 6.00 mm, with rationalized sizes and tight manufacturing tolerances to ensure uniform cross-section."
      },
      {
        "requirement_type": "Freedom from Defects",
        "detail": "The wire surface must be clean, smooth, bright, and completely free from physical defects such as cracks, severe scratches, oxidation scale, flakes, draw marks, or foreign inclusions."
      },
      {
        "requirement_type": "Mechanical Properties - Tensile and Elongation",
        "detail": "Wired specimens must satisfy mechanical limits based on condition:\na) Annealed (O) condition: High ductility and flexibility, with an elongation at break of at least 35 to 40 percent;\nb) Hard-drawn (HD) condition: High tensile strength to withstand high-speed spooling and structural mechanical loading."
      },
      {
        "requirement_type": "Optional Hydrogen Embrittlement Test",
        "detail": "When required by the purchaser to verify material resistance against cracking during high-temperature heat-treatment, welding, or brazing under reducing atmospheres, specimens must pass the Hydrogen Embrittlement test. Samples heated in a hydrogen atmosphere at 900°C must show zero microscopic or macroscopic cracking or surface blistering."
      },
      {
        "requirement_type": "Audit Sampling Scale and Guidelines (Product Manual)",
        "detail": "For quality audit inspections under Scheme-I, random samples must be drawn as per Table 1 (Levels of Control):\n- Physical testing: 6-meter sample length;\n- Chemical analysis: 5 pieces of 5 cm length."
      },
      {
        "requirement_type": "Lot Definition & Control Unit (Product Manual)",
        "detail": "All copper wires of the same size, shape, condition, and manufactured through the same process from the same cast/heat of raw material constitute one control unit. One random sample is tested per heat/cast for chemical composition, and one sample per control unit for tensile and physical properties."
      }
    ]
  },
  "keywords": [
    "IS 4412 : 1981",
    "Copper Wires",
    "General Engineering",
    "Electrolytic Tough Pitch",
    "ETP Grade",
    "FRHC Grade",
    "Annealed O",
    "Hard Drawn HD",
    "Tensile strength",
    "Elongation",
    "Hydrogen Embrittlement",
    "MTD 08",
    "Copper QCO",
    "ISI Mark"
  ],
  "plain_language_summary": {
    "summary": "IS 4412 : 1981 is the mandatory national Indian Standard specification governing copper wires (diameters from 0.50 mm to 6.00 mm) designed for general and industrial engineering purposes—including structural components, general hardware, mechanical fasteners, and wire mesh grids. Under India's statutory Copper Products Quality Control Order (QCO), all copper engineering wires supplied, sold, or imported domestically must conform to this standard and bear the mandatory BIS Standard Mark (ISI Mark) to ensure uniform quality and material purity. Wires are woven or drawn from high-purity copper (minimum 99.90% purity) and classified into annealed (soft) and hard-drawn tempers. The standard enforces detailed chemical, dimensional, and mechanical limits—including strict diameter tolerances, minimum tensile strength, high elongation (up to 40% for annealed wire), and an optional high-temperature hydrogen embrittlement test to verify jointing integrity."
  },
  "source_information": {
    "source_pdf_filename": "4412a1.pdf",
    "document_version_edition": "First Revision, 1981 (incorporating Amendment No. 1, June 2001)"
  }
}

File: copper-products/is_1545.json
{
  "basic_identification": {
    "is_number": "IS 1545 : 1994",
    "full_title": "Solid Drawn Copper and Copper Alloy Tubes for Condensers and Heat Exchangers — Specification (Third Revision)",
    "sector_category": "Metallurgical Engineering / Copper and Copper Alloys (approved by the Metallurgical Engineering Division Council and finalized by the Copper and Copper Alloys Sectional Committee of the Bureau of Indian Standards)",
    "ics_code": "669.35-462-124 : 621.643.2",
    "sectional_committee": {
      "name": "Copper and Copper Alloys Sectional Committee",
      "number": "MTD 08"
    }
  },
  "scope": {
    "summary": "This standard covers the requirements of solid drawn (seamless) copper and copper alloy tubes of outside diameters 5 mm to 80 mm, both inclusive, for use in condensers and heat exchangers.",
    "clause_number": "Clause 1",
    "page_number": "Page 1"
  },
  "version_status_and_amendments": {
    "edition_year_of_copy": "Third Revision, December 1994 (Reaffirmed 2006, Reaffirmed 2016, Reaffirmed 2021)",
    "year_first_published": "1962",
    "revision_history": [
      {
        "edition": "First Edition",
        "year": "1962"
      },
      {
        "edition": "First Revision",
        "year": "1971"
      },
      {
        "edition": "Second Revision",
        "year": "1983"
      },
      {
        "edition": "Third Revision (revised to refine geometric definitions, update chemical compositions and mechanical properties, make edgewise bending optional, and include straightness tolerances)",
        "year": "1994"
      }
    ],
    "supersedes": "IS 1545 : 1983 and IS 2371",
    "superseded_by": "N/A",
    "amendment_slips": "No active amendments have been issued since the publication of this third revision copy."
  },
  "cross_referenced_standards_top_20": [
    {
      "is_number": "IS 440 : 1964",
      "title": "Methods of chemical analysis of copper",
      "category": "Chemical testing",
      "location": "Clause 6 / Annex A",
      "relevance": "Prescribes wet chemical and referee testing protocols to determine the elemental composition and purity of copper-based tubes."
    },
    {
      "is_number": "IS 1387 : 1993",
      "title": "General requirements for the supply of metallurgical materials (second revision)",
      "category": "Supply standard",
      "location": "Clause 4 / Annex A",
      "relevance": "Outlines standard administrative, manufacturing, sampling, and shipping conditions for supplied metallurgical products."
    },
    {
      "is_number": "IS 1501 (Part 1) : 1984",
      "title": "Method for Vickers hardness test for metallic materials: Part 1 HV 5 to 100 (second revision)",
      "category": "Mechanical testing",
      "location": "Clause 8.1 / Annex A",
      "relevance": "Specifies Vickers hardness test parameters utilized to verify tube hardness (HV) boundaries across distinct tempers."
    },
    {
      "is_number": "IS 2305 : 1988",
      "title": "Method of mercurous nitrate test for copper and copper alloys (first revision)",
      "category": "Stress-corrosion testing",
      "location": "Clause 10.6.2 / Annex A",
      "relevance": "Prescribes chemical testing methods to evaluate stress-corrosion cracking susceptibility under highly corrosive nitrate exposure."
    },
    {
      "is_number": "IS 2328 : 1983",
      "title": "Method for flattening test on metallic tubes (first revision)",
      "category": "Mechanical testing",
      "location": "Clause 11.3 / Annex A",
      "relevance": "Governs flattening tests used to verify tube wall ductility and resistance to cross-sectional crushing under mechanical loads."
    },
    {
      "is_number": "IS 2335 : 1985",
      "title": "Method for drift expanding test for metallic tubes (first revision)",
      "category": "Mechanical testing",
      "location": "Clause 11.3 / Annex A",
      "relevance": "Specifies drift expansion test setups to verify that tube ends can be flared or expanded without splitting or tearing."
    },
    {
      "is_number": "IS 2655 : 1988",
      "title": "Method for tensile testing of copper and copper alloy tubes",
      "category": "Mechanical testing",
      "location": "Annex A",
      "relevance": "Enforces standard tensile testing configurations to measure ultimate tensile strength (MPa) and elongation percentages."
    },
    {
      "is_number": "IS 3288 (Part 3) : 1986",
      "title": "Glossary of terms relating to copper and copper alloys : Part 3 Wrought forms",
      "category": "Terminology standard",
      "location": "Clause 3.1 / Annex A",
      "relevance": "Establishes definitions of wrought metallurgical product forms, distinguishing seamless drawn tubes from other variants."
    },
    {
      "is_number": "IS 3685 : 1966",
      "title": "Methods of chemical analysis of brasses",
      "category": "Chemical testing",
      "location": "Annex A",
      "relevance": "Prescribes standard chemical analysis methods to determine alloy proportions in brass families."
    },
    {
      "is_number": "IS 4748 : 1988",
      "title": "Method for estimating average grain size of metals (first revision)",
      "category": "Microscopic examination",
      "location": "Clause 10.5 / Annex A",
      "relevance": "Specifies metallurgical microscopic and magnification techniques to measure average grain size in annealed or tempered tubes."
    },
    {
      "is_number": "IS 5493 : 1981",
      "title": "Dimensions of wrought copper and copper alloy tubes (first revision)",
      "category": "Dimensional standard",
      "location": "Clause 11.1 / Annex A",
      "relevance": "Governs standard physical dimensions, outside diameters, wall thicknesses, and tolerances for wrought tubes."
    },
    {
      "is_number": "IS 11612 : 1984",
      "title": "Code of practice for eddy-current testing of non-ferrous seamless pipes and tubes",
      "category": "Non-destructive testing",
      "location": "Clause 11.4 / Annex A",
      "relevance": "Enforces non-destructive eddy-current electromagnetic scans on every tube to detect subsurface voids, splits, or metallurgical anomalies."
    }
  ],
  "allied_standards": [
    {
      "is_number": "IS 12444 : 2020",
      "title": "Copper Wire Rods for Electrical Applications — Specification",
      "category": "Allied electrical copper standard",
      "location": "Parallel metallurgical standard",
      "relevance": "The fellow national standard regulating continuous cast copper feedstocks, present in the notebook."
    },
    {
      "is_number": "IS 1897 : 2008",
      "title": "Copper Strip for Electrical Purposes — Specification",
      "category": "Allied electrical copper standard",
      "location": "Parallel metallurgical standard",
      "relevance": "The fellow national standard regulating flat wrought copper strip conductors, present in the notebook."
    },
    {
      "is_number": "IS 613 : 2000",
      "title": "Copper Rods and Bars for Electrical Purposes — Specification",
      "category": "Allied electrical copper standard",
      "location": "Parallel metallurgical standard",
      "relevance": "Related conductive copper specification co-regulated under the same QCO framework."
    }
  ],
  "certification_and_marking": {
    "standard_type": "Product Specification (Metallurgical Engineering / Industrial Heat Transfer)",
    "certification_status": "Strict Statutory Mandatory Certification. Under the 'Copper Products (Quality Control) Order' (QCO) issued by the Ministry of Commerce and Industry (DPIIT), Government of India, all solid drawn copper and copper alloy tubes used in condensers and heat exchangers must conform to IS 1545:1994 and carry the mandatory BIS Standard Mark (ISI Mark). Large-scale enterprises had to comply by October 19, 2024, small enterprises by January 19, 2025, and micro enterprises by April 19, 2025. Manufacturing, importing, distributing, or stocking non-certified tubes is a punishable statutory offense under the Bureau of Indian Standards Act, 2016. Exemption is granted solely for export-oriented shipments. Precious metal hallmarking is completely inapplicable to industrial copper alloy tubes.",
    "requirements": [
      {
        "requirement_type": "BIS Standard Mark Scheme",
        "detail": "Every packaging box containing tubes must bear the BIS Standard Mark (ISI Mark) along with the manufacturer's registered licence number (CM/L) to certify compliance.",
        "clause_reference": "Clause 13.2"
      },
      {
        "requirement_type": "Seven Standard Alloy Grades",
        "detail": "Tubes must be manufactured from one of seven specified grades of copper or copper alloy designed for particular thermal, mechanical, and corrosion-resistance conditions:\na) Cu-DLP: Phosphorized Low Residual Phosphorus Copper (Purity: >=99.90% min copper, P: 0.004-0.012%);\nb) Cu-DHP: Phosphorized High Residual Phosphorus Copper (Purity: >=99.90% min copper, P: 0.015-0.040%);\nb) CuZn30As: 70/30 Brass (Arsenical, for bio-fouling and dezincification resistance);\nd) CuZn29Sn1As: Admiralty Brass (Arsenical, typical for freshwater/saline condensers);\ne) CuZn21Al2As: Aluminium Brass (Arsenical, typical for high-velocity cooling water);\nf) CuNi10Fe1: Cupronickel 90/10 (corrosion and erosion resistant);\ng) CuNi30Mn1Fe: Cupronickel 70/30 (highly resistant to seawater and high-temperature steam).",
        "clause_reference": "Clause 5"
      },
      {
        "requirement_type": "Five Supply Conditions (Tempers)",
        "detail": "Tubes must be supplied in one of five distinct physical conditions as specified by the purchaser:\na) As Drawn (HD): Full hard condition produced by cold drawing, which can be stress-relieved;\nb) As Drawn and End Annealed: Full hard condition but with tube ends fully annealed to prevent cracking during expansion into tube-sheets;\nc) Half Hard (HB): Produced by cold drawing to an intermediate hardness;\nd) Temper Annealed (TA): Heat-treated over their whole length to an intermediate condition;\ne) Annealed (O): Fully annealed for maximum ductility and malleability.",
        "clause_reference": "Clause 6.1"
      },
      {
        "requirement_type": "Tube Dimensional Limits",
        "detail": "Applies to solid drawn (seamless) tubes with nominal outside diameters ranging from 5 mm to 80 mm (inclusive). Wall thickness and outside diameter dimensions and tolerances must conform to IS 5493.",
        "clause_reference": "Clauses 1 & 11.1"
      },
      {
        "requirement_type": "Dimensional Integrity Definitions",
        "detail": "Strict geometric definitions are established to ensure leak-tight fittings and uniform flow:\na) Eccentricity: calculated as (t_max - t_min) / t_avg where t is the wall thickness;\nb) Ovality: calculated as (OD_max - OD_min) / OD_avg where OD is the outside diameter;\nc) Out of Roundness: defined as the absolute difference (OD_max - OD_min).",
        "clause_reference": "Clauses 3.2.1, 3.2.4 & 3.2.5"
      },
      {
        "requirement_type": "Pneumatic Air Leakage Test",
        "detail": "As an alternative to the standard hydrostatic pressure test, each tube must be tested to a minimum internal air pressure of 35 N/cm² (approximately 3.5 bar) for a minimum period of 5 seconds. The entire length of the tube must be immersed in water during testing, showing zero bubbles or signs of leakage.",
        "clause_reference": "Clause 10.4.3"
      },
      {
        "requirement_type": "Microscopic Grain Size Examination",
        "detail": "For tubes supplied in Temper Annealed (TA) and Annealed (O) conditions only, longitudinal samples must show uniform and complete recrystallization when examined under a magnification of 75x per IS 4748. The average grain size must lie strictly between 0.010 mm and 0.050 mm, with the maximum grain size not exceeding 0.050 mm.",
        "clause_reference": "Clause 10.5"
      },
      {
        "requirement_type": "Ammonia Vapour Cracking Test",
        "detail": "For TA and O condition tubes, by mutual agreement, a stress-corrosion test is conducted using ammonia vapor. A 150 mm length tube specimen is degreased, pickled in a 10% sulphuric acid solution, washed, and dried. It is suspended in a closed desiccator above an ammonium chloride solution adjusted to pH 10 using sodium hydroxide flakes. After 24 hours of exposure, it is pickled lightly and examined for any signs of cracking. Cracking at sawn ends is ignored.",
        "clause_reference": "Clause 10.6.1"
      },
      {
        "requirement_type": "Alternative Mercurous Nitrate Test",
        "detail": "Alternatively, a stress-corrosion test can be conducted in accordance with IS 2305 : 1988 using a mercurous nitrate solution. The specimen must show zero signs of chemical cracking.",
        "clause_reference": "Clause 10.6.2"
      },
      {
        "requirement_type": "Mechanical Performance Verification",
        "detail": "One test must be conducted from each lot for: a) Tensile properties (tested per IS 2655); b) Hardness properties (Vickers tested per IS 1501); c) Flattening properties (tested per IS 2328); d) Drift expanding properties (tested per IS 2335) to verify wall ductility and flare capability without splitting.",
        "clause_reference": "Clause 11.3"
      },
      {
        "requirement_type": "Defect-Free Surface",
        "detail": "The inner and outer surfaces of the tubes must be clean, bright, smooth, and completely free from harmful defects such as severe scratches, cracks, inclusions, pitting, or oxidation scale.",
        "clause_reference": "Clause 7"
      },
      {
        "requirement_type": "Strict Packing and Straightness Protection",
        "detail": "To prevent physical bending, rubbing, and surface damage during transport, the tubes must be suitably covered with polyethylene sheets and packed with proper plastic inserts at the ends. The gross weight of each packaging box must not exceed 1,000 kg, and the bottom of the packing cases must be completely rigid to maintain perfect straightness.",
        "clause_reference": "Clause 12"
      },
      {
        "requirement_type": "Scale of Sampling and Lot Definition",
        "detail": "A lot comprises up to 300 tubes or 1,000 kg (whichever is higher) of the same grade, size, thickness, and condition. Ten tubes are drawn at random for visual/dimensional checks (zero defectives allowed). If the lot passes dimensions, one sample is tested for chemical, mechanical, flattening, and drift expanding tests, and one sample for microscopic examination.",
        "clause_reference": "Clauses 11.1, 11.2, 11.3 & 11.5"
      }
    ]
  },
  "keywords": [
    "IS 1545 : 1994",
    "Seamless Copper Tubes",
    "Heat Exchanger Tubes",
    "Condenser Tubes",
    "Admiralty Brass",
    "Aluminium Brass",
    "Cupronickel",
    "Pneumatic Leakage",
    "Vickers Hardness",
    "Average Grain Size",
    "Ammonia Cracking Test",
    "Mercurous Nitrate",
    "MTD 08",
    "Copper QCO",
    "ISI Mark"
  ],
  "plain_language_summary": {
    "summary": "IS 1545 : 1994 is the mandatory national Indian Standard specification governing solid drawn (seamless) copper and copper alloy tubes (from 5 mm to 80 mm outside diameter) designed for industrial condensers, coolers, and heat exchangers. Formulated under India's statutory Copper Products Quality Control Order (QCO), all such condenser-duty tubes supplied to the Indian market must bear the BIS Standard Mark (ISI Mark) to ensure maximum thermal conductivity, pressure integrity, and corrosion resistance. It specifies seven standard alloy grades—including pure deoxidized copper, arsenical brasses (Admiralty and Aluminium brass), and high-durability cupronickels—supplied in five physical tempers. The standard enforces detailed quality testing, including 100% non-destructive eddy-current scans, standard hydrostatic/pneumatic leak tests at 3.5 bar, tight microstructural grain boundaries (0.010 to 0.050 mm) for annealed tempers, mechanical deformation audits (flattening and drift expansion), and stress-corrosion cracking tests to prevent sudden tube failure under harsh operating fluids."
  },
  "source_information": {
    "source_pdf_filename": "1545_1994_reff2021.pdf",
    "document_version_edition": "Third Revision, December 1994"
  }
}
