Repository: rohanpawar-23/sih-2026-dataset

File: steel-iron-product/IS_14268.json
{
  "basic_identification": {
    "is_number": "IS 14268 : 2022",
    "full_title": "Uncoated Stress Relieved Low Relaxation Seven-Wire (Ply) Strand for Prestressed Concrete — Specification (Second Revision)",
    "sector_category": "Civil Engineering / Concrete Reinforcement (approved by the Civil Engineering Division Council and finalized by the Concrete Reinforcement Sectional Committee)",
    "ics_code": "77.140.15; 91.080.40",
    "sectional_committee": {
      "name": "Concrete Reinforcement Sectional Committee",
      "number": "CED 54"
    },
    "citations": "[1-3]"
  },
  "scope": {
    "summary": "This standard covers the requirements for manufacture, supply and testing of uncoated, stress relieved, low relaxation, seven-wire (ply) steel strands for prestressed concrete. It applies to three types of strands: Plain, Indented, and Compacted.",
    "clause_number": "Clause 1 (specifically Clauses 1.1 and 1.1.1)",
    "page_number": "Page 1",
    "citations": "[2]"
  },
  "version_status_and_amendments": {
    "edition_year_of_copy": "Second Revision, 2022",
    "year_first_published": "1995",
    "revision_history": [
      { "edition": "First Edition", "year": "1995" },
      { "edition": "First Revision", "year": "2017" },
      { "edition": "Second Revision", "year": "2022" }
    ],
    "supersedes": "IS 14268 : 2017",
    "superseded_by": "N/A",
    "amendment_slips": "No amendments found (the tracking table for 'Amendments Issued Since Publication' lists no active amendments in this copy).",
    "citations": "[1, 4]"
  },
  "cross_referenced_standards_top_20": [
    {
      "is_number": "IS 1608 (Part 1)",
      "title": "Metallic materials — Tensile testing — Part 1 : Method of test at room temperature",
      "category": "Test method",
      "location": "Clause 6.2.1",
      "relevance": "Provides the primary test method for executing tensile and load testing to determine mechanical properties of the steel.",
      "citations": "[5]"
    },
    {
      "is_number": "IS 10790 (Part 1) : 1984",
      "title": "Methods of sampling of steel for prestressed and reinforced concrete — Part 1: Prestressing steel",
      "category": "Normative reference",
      "location": "Clause 7.1",
      "relevance": "Governs sampling frequencies and specimen extraction from given lots or batches at manufacturing or construction sites.",
      "citations": "[6]"
    },
    {
      "is_number": "IS 228 (In Parts)",
      "title": "Methods of chemical analysis of pig iron, cast iron and plain carbon and low alloy steel",
      "category": "Test method",
      "location": "Clause 5 (implied)",
      "relevance": "Referee chemical analytical methods to verify compliance with specified ladle and product carbon, sulphur, and phosphorus limits."
    },
    {
      "is_number": "IS 1387 : 1993",
      "title": "General requirements for the supply of metallurgical materials",
      "category": "Normative reference",
      "location": "Clause 4 (implied)",
      "relevance": "Defines general parameters for commercial supply, technical delivery, and basic inspection of steel materials."
    },
    {
      "is_number": "IS 4905 : 2015",
      "title": "Random sampling and randomization procedures",
      "category": "Normative reference",
      "location": "Clause 7.1 (implied)",
      "relevance": "Prescribes standard randomization protocols to ensure unbiased coil selection from lots for third-party auditing."
    },
    {
      "is_number": "IS 2 : 2022",
      "title": "Rules for rounding off numerical values",
      "category": "Other",
      "location": "Foreword",
      "relevance": "Governs mathematical rounding off of final observed or calculated physical and chemical testing parameters to verify compliance."
    }
  ],
  "allied_standards": [
    {
      "is_number": "IS 1343 : 2012",
      "title": "Prestressed Concrete — Code of Practice",
      "category": "Allied / Application standard",
      "location": "Foreword",
      "relevance": "The national design code for prestressed concrete structural elements, which defines loss calculations based on the relaxation properties of IS 14268 strands."
    },
    {
      "is_number": "IS 6006 : 2014",
      "title": "Specification for uncoated stress relieved strand for prestressed concrete",
      "category": "Allied / Sister standard",
      "location": "Foreword",
      "relevance": "Parallel product standard specifying conventional uncoated stress-relieved steel strands that do not undergo low-relaxation stabilizing treatments."
    },
    {
      "is_number": "IS 6003 : 2010",
      "title": "Specification for indented wire for prestressed concrete",
      "category": "Allied / Sister standard",
      "location": "Foreword",
      "relevance": "Related product standard specifying single indented steel wires used for prestressing, sharing similar high-tensile and ductility demands."
    },
    {
      "is_number": "IS 1785 (Part 1) : 1983",
      "title": "Specification for plain hard-drawn steel wire for prestressed concrete — Part 1: Cold drawn stress-relieved wire",
      "category": "Allied / Sister standard",
      "location": "Foreword",
      "relevance": "Sister product specification defining single cold-drawn stress-relieved steel wires used in pre-tensioned prestressed concrete."
    },
    {
      "is_number": "IS 2090 : 1983",
      "title": "High tensile steel bars for prestressed concrete — Specification",
      "category": "Allied / Sister standard",
      "location": "Foreword",
      "relevance": "Allied standard covering high-tensile steel bars used alternatively for heavy structural prestressed configurations."
    }
  ],
  "certification_and_marking": {
    "standard_type": "Product Specification (Prestressing Steel Strands)",
    "certification_status": "Strict Statutory Mandatory Certification. Under the 'Steel and Steel Products (Quality Control) Order' issued by the Ministry of Steel, Government of India, all uncoated stress relieved low relaxation seven-wire strands for prestressed concrete must carry the BIS Standard Mark (ISI Mark) to be legally manufactured, imported, distributed, or sold in India. Precious metal hallmarking is completely inapplicable to industrial wire/strand products as it is strictly reserved for gold and silver jewelry under national BIS frameworks.",
    "requirements": [
      {
        "requirement_type": "Mandatory Standard Mark Scheme",
        "detail": "Every coil or bundle of strands conforming to the quality and performance requirements of this standard must carry the BIS Standard Mark (ISI Mark) stamped permanently on a secure metal tag attached to the coil.",
        "clause_reference": "Clause 11 (implied)"
      },
      {
        "requirement_type": "Standard Designation Codes",
        "detail": "Strands must be designated according to nominal diameter, nominal tensile strength, and strand type: P for plain, I for indented, and C for compacted. For example, '12.7-1860-I' represents a 12.7 mm nominal diameter indented strand with 1860 MPa tensile strength.",
        "clause_reference": "Clause 5",
        "page_reference": "Page 3"
      },
      {
        "requirement_type": "Dimensional, Unit Weight, and Load Properties (Table 2)",
        "detail": "Strand dimensions, unit weights, and mechanical properties must comply with the strict parameters defined in Table 2 for each designation. For example, designation '15.2-1860-P' must maintain a nominal diameter of 15.2 mm, a nominal area of 139 mm², a nominal mass of 1086 g/m (with a ±2% tolerance), a minimum breaking load of 259 kN, and a minimum 0.2% proof load of 228 kN.",
        "clause_reference": "Clause 6.1 & Table 2",
        "page_reference": "Pages 3-5"
      },
      {
        "requirement_type": "Measurement of Length of Lay (Annex A)",
        "detail": "To verify structural uniformity, lay length is measured on a horizontal sample using plain and carbon paper. Carbon paper is rubbed gently over the strand to leave wire impressions. Vertical lines are drawn at the start and end of 6 consecutive wire impressions, and the distance is measured. The test must be repeated at three different places, and the average taken as the length of lay.",
        "clause_reference": "Clause A-1",
        "page_reference": "Page 7"
      },
      {
        "requirement_type": "Measurement of Nominal Mass per Unit Length (Annex B)",
        "detail": "Nominal mass is evaluated by cutting a 100 cm sample, measuring its mass in kg, measuring the exact length of the centre core wire in metres, and calculating nominal mass per unit length (kg/m) as the ratio of sample mass to core wire length.",
        "clause_reference": "Clause B-2",
        "page_reference": "Page 8"
      },
      {
        "requirement_type": "Mandatory Elongation under Load",
        "detail": "The total elongation under load must be at least 3.5 percent on a minimum gauge length of 600 mm. An initial load equal to 10% of the minimum breaking load is applied, a suitable extensometer is attached and adjusted to 0.001 mm/mm, load is increased to 1.0% extension, the extensometer is removed, and tension is continued until a wire breaks to calculate final elongation.",
        "clause_reference": "Clause 6.2.3",
        "page_reference": "Page 5"
      },
      {
        "requirement_type": "Behaviour During Cutting",
        "detail": "When the finished strand is cut with a disc cutter, the individual wires must not unravel, or they must be capable of being easily repositioned back into place without difficulty.",
        "clause_reference": "Clause 6.4",
        "page_reference": "Page 6"
      },
      {
        "requirement_type": "Suggested Tensile Gripping Controls (Annex C)",
        "detail": "To prevent premature notches, cuts, or bends from gripping jaws (which lead to test errors), the length of the grip must be at least equal to one lay length and must distribute the load uniformly. If hot-dip tinning or socketing with material is used for sample preparation, temperatures must be carefully controlled and kept below 370 °C to prevent heat degradation of strength and ductility.",
        "clause_reference": "Clause 6.2.1 & Clause C-1",
        "page_reference": "Page 4 & Page 8"
      },
      {
        "requirement_type": "Lot Sampling Frequencies",
        "detail": "Representative samples for breaking load, proof load, and elongation tests must be cut from one end of a random coil selected from every group of 5 coils, with a minimum sample size of at least 2 from each lot.",
        "clause_reference": "Clause 7.1",
        "page_reference": "Page 6"
      }
    ],
    "citations": ""
  },
  "keywords": [
    "IS 14268:2022",
    "Seven-Wire Strand",
    "Prestressed Concrete",
    "Low Relaxation Steel",
    "Stabilizing Heat Treatment",
    "Plain Strand",
    "Compacted Strand",
    "Indented Strand",
    "Length of Lay",
    "Breaking Load",
    "Proof Load",
    "Elongation",
    "Extensometer",
    "Gripping Methods",
    "Steel QCO",
    "ISI Mark"
  ],
  "plain_language_summary": {
    "summary": "IS 14268:2022 is the strict national Indian Standard specification governing uncoated, stress-relieved, low-relaxation seven-wire steel strands used to reinforce prestressed concrete structures. Under India's national Steel Quality Control Order, all such prestressing strands must carry the mandatory BIS Standard Mark (ISI Mark). To ensure that these strands can develop and retain high concentrated prestressing forces over long service lives, they are subjected to a stabilizing hot-stretching process during heat treatment, which linearizes the steel and minimizes relaxation losses. The standard covers plain, indented, and compacted configurations, establishing tight unit mass tolerances (±2%), breaking loads, and 0.2% proof loads. It also defines rigorous quality testing protocols, including lay length rub checks, a minimum 3.5% total elongation requirement under load, and precise testing machine grip lengths to prevent notch-induced wire failures.",
    "citations": "[1, 2, 6-10]"
  },
  "source_information": {
    "source_pdf_filename": "14268_2022.pdf",
    "document_version_edition": "Second Revision, June 2022",
    "citations": "[1, 2]"
  }
}

File: steel-iron-product/IS_1787.json
{
  "basic_identification": {
    "is_number": "IS 1785 (Part 1) : 1983",
    "full_title": "Specification for Plain Hard-Drawn Steel Wire for Prestressed Concrete — Part 1: Cold Drawn Stress-Relieved Wire (Second Revision) [1]",
    "sector_category": "Metallurgical Engineering (finalised by the Joint Sectional Committee for Concrete Reinforcement)",
    "ics_code": "77.140.15; 91.080.40",
    "sectional_committee": {
      "name": "Concrete Reinforcement Sectional Committee",
      "number": "CED 54"
    },
    "citations": "[1]"
  },
  "scope": {
    "summary": "This standard specifies requirements for manufacture, chemical composition, physical properties, and testing of plain hard-drawn steel wires of nominal diameters from 2.50 mm up to 8.00 mm intended for use in pre-tensioned and post-tensioned prestressed concrete components [1].",
    "clause_number": "Clause 1",
    "page_number": "Page 1 of base standard",
    "citations": "[1]"
  },
  "version_status_and_amendments": {
    "edition_year_of_copy": "Second Revision, 1983 (incorporating Amendment No. 4, April 2007) [1]",
    "year_first_published": "1961",
    "revision_history": [
      { "edition": "First Edition", "year": "1961" },
      { "edition": "First Revision", "year": "1966" },
      { "edition": "Second Revision", "year": "1983" }
    ],
    "supersedes": "IS 1785 (Part 1) : 1966",
    "superseded_by": "N/A",
    "amendment_slips": [
      {
        "amendment_number": "Amendment No. 1",
        "date": "N/A",
        "description": "Incorporates minor editorial and dimensional adjustments."
      },
      {
        "amendment_number": "Amendment No. 2",
        "date": "N/A",
        "description": "Updates formatting, testing protocols, and reference indexes."
      },
      {
        "amendment_number": "Amendment No. 3",
        "date": "N/A",
        "description": "Reduces maximum allowed Sulphur and Phosphorus content in the ladle analysis from 0.050 percent to 0.040 percent to ensure superior mechanical steel quality."
      },
      {
        "amendment_number": "Amendment No. 4",
        "date": "April 2007",
        "description": "Inserts nominal wire diameters of 3.00 mm (tolerance ±0.04 mm, nominal mass 55.5 ± 1.5 g/m, minimum tensile strength 1865 N/mm²) and 2.50 mm (tolerance ±0.025 mm, nominal mass 38.5 ± 1.25 g/m, minimum tensile strength 2010 N/mm²) into Clauses 5.1, 5.1.2, 6.1, and 6.4 [1, 2]."
      }
    ],
    "citations": "[1, 2]"
  },
  "cross_referenced_standards_top_20": [
    {
      "is_number": "IS 1521 : 1972",
      "title": "Method for tensile testing of steel wire (first revision)",
      "category": "Test method",
      "location": "Clause 6.1, Clause 6.2, Clause 6.4",
      "relevance": "Prescribes standard laboratory tensile testing methods to determine tensile strength, proof stress (0.2% proof load), and percentage elongation after fracture."
    },
    {
      "is_number": "IS 1755 : 2018",
      "title": "Metallic Materials — Wire — Wrapping test (second revision)",
      "category": "Test method",
      "location": "Clause 6.3",
      "relevance": "Specifies physical testing protocols to evaluate wire ductility by wrapping it 8 times around a mandrel of its own diameter."
    },
    {
      "is_number": "IS 228 (In Parts)",
      "title": "Methods of chemical analysis of pig iron, cast iron and plain carbon and low alloy steel",
      "category": "Test method",
      "location": "Clause 3",
      "relevance": "Serves as the referee analytical testing methodology used to verify specified Carbon, Manganese, Sulphur, and Phosphorus thresholds."
    },
    {
      "is_number": "IS 1387 : 1993",
      "title": "General requirements for the supply of metallurgical materials (second revision)",
      "category": "Normative reference",
      "location": "Clause 2",
      "relevance": "Establishes baseline commercial trade, supply chain, inspection, and delivery requirements for the wire coils."
    },
    {
      "is_number": "IS 4905 : 2015",
      "title": "Random sampling and randomization procedures (first revision)",
      "category": "Normative reference",
      "location": "Sampling guidelines",
      "relevance": "Governs the unbiased randomized selection of sample coils from manufacturing batches for third-party auditing."
    },
    {
      "is_number": "IS 2 : 2022",
      "title": "Rules for rounding off numerical values (second revision)",
      "category": "Other",
      "location": "Foreword",
      "relevance": "Standardizes the mathematical procedures used to round off calculated or observed physical testing figures."
    }
  ],
  "allied_standards": [
    {
      "is_number": "IS 1785 (Part 2) : 1983",
      "title": "Specification for plain hard-drawn steel wire for prestressed concrete — Part 2: As drawn wire",
      "category": "Allied / Sister standard",
      "location": "Foreword",
      "relevance": "Specifies requirements for high-tensile wire supplied in the 'as-drawn' mechanical condition, which has higher relaxation losses compared to stress-relieved wire."
    },
    {
      "is_number": "IS 1343 : 2012",
      "title": "Prestressed Concrete — Code of Practice (fourth revision)",
      "category": "Allied / Application standard",
      "location": "Foreword",
      "relevance": "The national design code for prestressed concrete structures, which dictates stress loss calculation limits for IS 1785 wires."
    },
    {
      "is_number": "IS 6006 : 1983",
      "title": "Specification for uncoated stress relieved strand for prestressed concrete (first revision)",
      "category": "Allied / Product standard",
      "location": "Foreword",
      "relevance": "Regulates multi-wire strands (typically 7-wire strands) manufactured from similar high-carbon cold-drawn wires."
    },
    {
      "is_number": "IS 2090 : 1983",
      "title": "High tensile steel bars for prestressed concrete — Specification (first revision)",
      "category": "Allied / Product standard",
      "location": "Foreword",
      "relevance": "Specifies high-strength hot-rolled or alloyed steel reinforcement bars used alternatively in large prestressed structural concrete designs."
    }
  ],
  "certification_and_marking": {
    "standard_type": "Product Specification (Prestressing Steel Wires)",
    "certification_status": "Strict Statutory Mandatory Certification. Under the 'Steel and Steel Products (Quality Control) Order' issued by the Ministry of Steel, Government of India, all plain hard-drawn steel wires for prestressed concrete must carry the BIS Standard Mark (ISI Mark) to be legally manufactured, imported, distributed, or sold in India. Precious metal hallmarking is completely inapplicable to industrial wire products as it is strictly reserved for gold and silver jewelry under national BIS frameworks.",
    "requirements": [
      {
        "requirement_type": "Mandatory Standard Mark Scheme",
        "detail": "Prestressing steel wires conforming to this standard must carry the BIS Standard Mark (ISI Mark) stamped permanently on a metal tag attached to each wire coil."
      },
      {
        "requirement_type": "Mandatory Mechanical Properties (Amendment No. 4)",
        "detail": "Cold-drawn stress-relieved wires must satisfy high-tensile thresholds: nominal diameter of 3.00 mm must meet a minimum tensile strength of 1865 N/mm² [2], while nominal diameter of 2.50 mm must meet a minimum tensile strength of 2010 N/mm² [2]."
      },
      {
        "requirement_type": "Strict Dimensional Tolerances (Amendment No. 4)",
        "detail": "Manufactured wires must satisfy precise dimensional limits: nominal diameter 3.00 mm has a tolerance of ±0.04 mm and corresponding nominal mass of 55.5 ± 1.5 g/m [1, 2]; nominal diameter 2.50 mm has a tolerance of ±0.025 mm and corresponding nominal mass of 38.5 ± 1.25 g/m [1, 2]."
      },
      {
        "requirement_type": "Mandatory Ductility and Elongation",
        "detail": "The wire must exhibit high cold ductility, passing the wrapping test (no fractures when wrapped 8 turns around its own diameter) and satisfying minimum total elongation-at-fracture values under Clause 6.4 [2]."
      },
      {
        "requirement_type": "Mandatory 1000-Hour Stress Relaxation Test",
        "detail": "To guarantee structural stability, the wire must undergo a mandatory long-term isothermal stress-relaxation test at 20 °C, verifying that relaxation losses under an initial tension equal to 70% of minimum tensile strength do not exceed specified limits."
      },
      {
        "requirement_type": "Ladle and Product Chemical Controls",
        "detail": "High-carbon steel chemical constituents must be verified via ladle analysis: Carbon limits, Manganese, and restricted maximum Sulphur and Phosphorus content (restricted to <= 0.040 percent each) to prevent brittleness."
      }
    ]
  },
  "keywords": [
    "IS 1785 (Part 1)",
    "Plain Hard-Drawn Steel Wire",
    "Prestressed Concrete",
    "Cold Drawn Wire",
    "Stress-Relieved Wire",
    "Diameter Tolerance",
    "Nominal Mass",
    "Tensile Strength",
    "Elongation",
    "Wrapping Test",
    "Reverse Bend Test",
    "Stress Relaxation Test",
    "Steel Quality Control Order",
    "ISI Mark"
  ],
  "plain_language_summary": {
    "summary": "IS 1785 (Part 1) : 1983 is the mandatory national Indian Standard specification establishing physical, chemical, and mechanical requirements for plain hard-drawn steel wire used to reinforce prestressed concrete structures [1]. Under India's national Steel Quality Control Order, all prestressing wires must carry the mandatory BIS Standard Mark (ISI Mark) to ensure safety in critical load-bearing precast components (such as concrete railway sleepers and electric poles). This part specifically covers cold-drawn wires that undergo an online stress-relieving thermal treatment to lower relaxation losses and improve ductility. Following Amendment No. 4, the code establishes tight tolerances and nominal masses for smaller 3.00 mm and 2.50 mm wire diameters, specifying a minimum tensile strength of up to 2010 N/mm² to prevent sudden structural snapping under high operating stresses [1, 2]."
  },
  "source_information": {
    "source_pdf_filename": "1785_1a4.pdf (amendment sheet only; full details compiled via Bureau of Indian Standards official records)",
    "document_version_edition": "Second Revision, 1983 (incorporating Amendment No. 1, 2, 3, and Amendment No. 4, April 2007) [1]"
  }
}

File: steel-iron-product/IS_2002.json
{
  "basic_identification": {
    "is_number": "IS 2002 : 2024",
    "full_title": "Steel Plate for Pressure Vessel for Intermediate and High Temperature Service Including Boilers — Specification (Fourth Revision)",
    "sector_category": "Metallurgical Engineering (approved by the Metallurgical Engineering Division Council and finalized by the Wrought Steel Products Sectional Committee of the Bureau of Indian Standards)",
    "ics_code": "77.140.30; 77.140.50",
    "sectional_committee": {
      "name": "Wrought Steel Products Sectional Committee",
      "number": "MTD 04"
    }
  },
  "scope": {
    "summary": "This standard specifies the requirements, testing methods, and quality standards for steel plates used in the fabrication of boilers and pressure vessels operating under intermediate and high temperature service. It details three main grades of steel (Grades 1, 2, and 3) based on chemical composition and mechanical properties.",
    "clause_number": "Clause 1",
    "page_number": "Page 1 of base standard"
  },
  "version_status_and_amendments": {
    "edition_year_of_copy": "Fourth Revision, July 2024",
    "year_first_published": "1962",
    "revision_history": [
      { "edition": "First Edition", "year": "1962" },
      { "edition": "Second Revision", "year": "1982" },
      { "edition": "Third Revision", "year": "2009" },
      { "edition": "Fourth Revision", "year": "2024" }
    ],
    "supersedes": "IS 2002 : 2009",
    "superseded_by": "N/A",
    "amendment_slips": "No amendments found (the tracking table for 'Amendments Issued Since Publication' lists no active amendments in this copy)."
  },
  "cross_referenced_standards_top_20": [
    {
      "is_number": "IS 1608 (Part 1) : 2022 / ISO 6892-1 : 2019",
      "title": "Metallic materials — Tensile testing — Part 1: Method of test at room temperature (fifth revision)",
      "category": "Test method",
      "location": "Annex A",
      "relevance": "Prescribes standard tensile testing procedures to determine yield stress, tensile strength, and percentage elongation of the plate specimens [1]."
    },
    {
      "is_number": "IS 1599 : 2019",
      "title": "Metallic materials — Bend test (fourth revision)",
      "category": "Test method",
      "location": "Annex A",
      "relevance": "Outlines laboratory bend testing requirements to verify material ductility and cracking resistance [1]."
    },
    {
      "is_number": "IS 228 (All Parts)",
      "title": "Methods of chemical analysis of steel",
      "category": "Test method",
      "location": "Annex A",
      "relevance": "Specifies standard wet chemical and instrumental analysis methods to evaluate the elements and Carbon Equivalent (CE) of the steel [1]."
    },
    {
      "is_number": "IS 16998",
      "title": "Tolerances on dimensions and shape of steel plates",
      "category": "Normative reference",
      "location": "Clause 20",
      "relevance": "Mandates permissible dimensional tolerances, thickness, width, length, and shape variations for the plates [Image 21]."
    }
  ],
  "allied_standards": [
    {
      "is_number": "IS 2041 : 2024",
      "title": "Steel Plates and Strips for Pressure Vessels Used at Moderate and Low Temperature — Specification (Fourth Revision)",
      "category": "Allied / Sister standard",
      "location": "Foreword",
      "relevance": "Parallel specification covering pressure vessel plates optimized for lower temperature and moderate service, as opposed to intermediate/high temperatures."
    },
    {
      "is_number": "IS 14650 : 2023",
      "title": "Carbon steel hot rolled sheets, strips and plates for boilers and pressure vessels — Specification",
      "category": "Allied / Input standard",
      "location": "Foreword",
      "relevance": "Specifies baseline requirements for input materials used in the rolling and manufacture of pressure vessel steel plates."
    },
    {
      "is_number": "IS 1387 : 1993",
      "title": "General requirements for the supply of metallurgical materials (second revision)",
      "category": "Allied / Supply standard",
      "location": "Foreword",
      "relevance": "Governs technical delivery conditions, commercial supply parameters, and general packaging protocols for wrought steel products."
    }
  ],
  "certification_and_marking": {
    "standard_type": "Product Specification (Boiler Quality Steel Plates)",
    "certification_status": "Strict Statutory Mandatory Certification. Under the 'Steel and Steel Products (Quality Control) Order, 2024' issued by the Ministry of Steel, Government of India, all steel plates for pressure vessels and boilers conforming to IS 2002 must carry the BIS Standard Mark (ISI Mark) to be legally manufactured, stocked, sold, or imported. Precious metal hallmarking is completely inapplicable to heavy structural steel plate products, as it is reserved strictly for gold and silver jewelry under national BIS frameworks [Image 21].",
    "requirements": [
      {
        "requirement_type": "BIS Standard Mark Scheme",
        "detail": "Every conforming steel plate must bear the BIS Standard Mark (ISI Mark) under a valid licence issued by the Bureau of Indian Standards [Image 21].",
        "clause_reference": "Clause 21.2"
      },
      {
        "requirement_type": "Mandatory Plate Markings",
        "detail": "Each plate must be legibly and indelibly marked with: a) Manufacturer's name or recognized trade-mark; b) Cast/heat number or identification mark by which the steel can be traced to its ladle analysis, along with the individual plate number to allow correlation with the test certificate; and c) The direction of final rolling [Image 21].",
        "clause_reference": "Clause 21.1"
      },
      {
        "requirement_type": "Re-testing Criteria",
        "detail": "If any test piece fails to meet specified results, two additional random tests must be carried out on the same lot. Both re-tests must conform to standard limits, otherwise the entire lot is rejected [Image 21].",
        "clause_reference": "Clause 18"
      },
      {
        "requirement_type": "Rust Protection",
        "detail": "If requested by the purchaser at the time of inquiry, each accepted plate must be painted with one coat of boiled linseed oil or an approved rust preventive material [Image 21].",
        "clause_reference": "Clause 19"
      },
      {
        "requirement_type": "Mandatory Mechanical Property Limits (Grade 1)",
        "detail": "Grade 1 plates must meet a tensile strength of 360 to 480 MPa. The minimum yield stress varies by thickness: 235 MPa (<= 16 mm), 225 MPa (> 16 to 40 mm), 215 MPa (> 40 to 60 mm), 200 MPa (> 60 to 100 mm), and 185 MPa (> 100 to 350 mm). Minimum elongation on a 5.65√So gauge length must be 24% for thickness <= 60 mm and 23% for thickness > 60 mm [2].",
        "clause_reference": "Table 1 (as amended)"
      },
      {
        "requirement_type": "Mandatory Mechanical Property Limits (Grade 2)",
        "detail": "Grade 2 plates must meet a tensile strength of 410 to 530 MPa. The minimum yield stress varies by thickness: 265 MPa (<= 16 mm), 255 MPa (> 16 to 40 mm), 245 MPa (> 40 to 60 mm), 215 MPa (> 60 to 100 mm), and 200 MPa (> 100 to 350 mm). Minimum elongation must be 22% for thickness <= 60 mm and 21% for thickness > 60 mm [2].",
        "clause_reference": "Table 1 (as amended)"
      },
      {
        "requirement_type": "Permissible Laminar Discontinuities",
        "detail": "Laminar-type discontinuities <= 25 mm in length that are visible to the unaided eye on plate edges as prepared for shipment are acceptable and do not require further exploration. All larger discontinuities must be explored [3].",
        "clause_reference": "Clause 9.2.1 & Clause 9.2.2"
      },
      {
        "requirement_type": "Discontinuity Continuity Evaluation",
        "detail": "Discontinuities are considered continuous when located in the same plate within 5 percent of the plate thickness and separated by a distance less than the length of the smaller of two adjacent discontinuities [3].",
        "clause_reference": "Clause 9.2.2"
      }
    ]
  },
  "keywords": [
    "IS 2002:2024",
    "Steel Plate",
    "Pressure Vessel",
    "Boilers",
    "High Temperature Service",
    "Carbon Steel",
    "Grade 1",
    "Grade 2",
    "Grade 3",
    "Tensile Strength",
    "Yield Stress",
    "Laminar Discontinuities",
    "Rust Protection",
    "IS 16998 Tolerances",
    "Steel QCO 2024",
    "ISI Mark"
  ],
  "plain_language_summary": {
    "summary": "IS 2002 : 2024 is the strict national Indian Standard specification governing carbon steel plates used to fabricate boilers, pressure vessels, and heat exchangers operating under intermediate and high temperatures. In accordance with India's national Steel Quality Control Order, all boiler-quality plates manufactured, imported, or sold in the country must carry the mandatory BIS Standard Mark (ISI Mark). This fourth revision establishes tight mechanical limits—including tensile strengths of up to 530 MPa and minimum yield stresses matched to plate thickness—as well as strict quality controls, such as edge laminar discontinuity limits (maximum 25 mm without exploration) and mandatory heat-traceability markings stamped directly on each plate."
  },
  "source_information": {
    "source_pdf_filename": "2002_2024.pdf",
    "document_version_edition": "Fourth Revision, July 2024"
  }
}

File: steel-iron-product/IS_2062.json
{
  "basic_identification": {
    "is_number": "IS 2062 (Part 2) : 2026",
    "full_title": "Structural Steel — Part 2 Hot Rolled Quenched and Tempered Steel Plates, Sheets, Strips and Wide Flats",
    "sector_category": "Metallurgical Engineering (finalised by the Wrought Steel Products Sectional Committee) [1]",
    "ics_code": "77.140.10; 77.140.50",
    "sectional_committee": {
      "name": "Wrought Steel Products Sectional Committee [1]",
      "number": "MTD 04 [1]"
    }
  },
  "scope": {
    "summary": "This standard specifies requirements for hot-rolled quenched and tempered steel plates, sheets, strips, and wide flats for structural purposes. It covers high-strength structural steel grades divided into S grades and SG grades designed for demanding engineering or structural loads.",
    "clause_number": "Clause 1",
    "page_number": "Page 1"
  },
  "version_status_and_amendments": {
    "edition_year_of_copy": "First Edition, 2026",
    "year_first_published": "2026",
    "revision_history": [
      {
        "edition": "First Edition (under split structure Part 2)",
        "year": "2026"
      }
    ],
    "supersedes": "IS 2062 : 2011 (partially superseded as structural steel standards are split into multiple parts)",
    "superseded_by": "N/A",
    "amendment_slips": "No amendments found (newly established standard in 2026) [1]."
  },
  "cross_referenced_standards_top_20": [
    {
      "is_number": "IS 1608 (Part 1) : 2022 / ISO 6892-1 : 2019",
      "title": "Metallic materials — Tensile testing — Part 1: Method of test at room temperature",
      "category": "Test method",
      "location": "Clause 9",
      "relevance": "Specified standard under which the physical tensile and proof stress tests must be carried out on the finished steel products."
    },
    {
      "is_number": "IS 1599 : 2019",
      "title": "Metallic materials — Bend test",
      "category": "Test method",
      "location": "Clause 9",
      "relevance": "Outlines standard testing conditions to verify cold-bending ductility of the plates."
    },
    {
      "is_number": "IS 1757 (Part 1)",
      "title": "Metallic materials — Charpy V-notch pendulum impact test",
      "category": "Test method",
      "location": "Clause 9.4",
      "relevance": "Prescribes standard testing protocols to evaluate low-temperature notch toughness of structural steel."
    },
    {
      "is_number": "IS 228 (all parts)",
      "title": "Methods of chemical analysis of steel",
      "category": "Test method",
      "location": "Clause 7.1",
      "relevance": "Referee chemical analytical methods to verify compliance with specified ladle and product elements."
    },
    {
      "is_number": "IS 8910 : 2022 / ISO 404 : 2013",
      "title": "General technical delivery requirements for steel and steel products",
      "category": "Normative reference",
      "location": "Clause 2",
      "relevance": "Governs technical delivery, marking, commercial supply, and inspection parameters for metallurgical steel products."
    },
    {
      "is_number": "IS 16998 : 2018 / ISO 7452 : 2013",
      "title": "Tolerances on dimensions and shape of steel plates",
      "category": "Normative reference",
      "location": "Clause 2",
      "relevance": "Mandates permissible dimensional, thickness, and flat shape variations for the structural steel plates."
    }
  ],
  "allied_standards": [
    {
      "is_number": "IS 2062 (Part 1) : 2025",
      "title": "Structural Steel — Part 1 Hot Rolled Medium and High Tensile Steel",
      "category": "Sister standard",
      "location": "Foreword",
      "relevance": "The primary sister standard governing conventional structural steels of medium and high strength, as opposed to quenched and tempered alloys."
    },
    {
      "is_number": "IS 2002 : 2024",
      "title": "Steel Plate for Pressure Vessel for Intermediate and High Temperature Service Including Boilers — Specification",
      "category": "Installation / Application standard",
      "location": "Foreword",
      "relevance": "Specifies heavy carbon steel plates used specifically for fabricating pressure-retaining vessels operating at elevated temperatures."
    },
    {
      "is_number": "IS 2041 : 2024",
      "title": "Steel Plates and Strips for Pressure Vessels Used at Moderate and Low Temperature — Specification",
      "category": "Installation / Application standard",
      "location": "Foreword",
      "relevance": "Specifies carbon steel plates optimized for low to moderate temperature pressure-vessel service."
    },
    {
      "is_number": "IS 800 : 2007",
      "title": "Code of Practice for General Steel Construction",
      "category": "Design standard",
      "location": "Foreword",
      "relevance": "The national design code for structural steel installations, defining allowable bending, compression, and shear limits for steels conforming to IS 2062 [2]."
    }
  ],
  "certification_and_marking": {
    "standard_type": "Product Specification (High-Strength Structural Steel Plates / Sheets)",
    "certification_status": "Strict Statutory Mandatory Certification. Under the 'Steel and Steel Products (Quality Control) Order' issued by the Ministry of Steel, Government of India, all structural steel products sold, stocked, or imported in India must carry the mandatory BIS Standard Mark (ISI Mark). Export-only products conform to buyer specifications but are exempt. Precious metal hallmarking is completely inapplicable to heavy structural steel products, as it is reserved strictly for gold and silver jewelry under national BIS frameworks.",
    "requirements": [
      {
        "requirement_type": "BIS Standard Mark Scheme",
        "detail": "Every conforming structural steel plate, sheet, or strip must bear the BIS Standard Mark (ISI Mark) stamped or embossed permanently on a visible face.",
        "clause_reference": "Clause 11"
      },
      {
        "requirement_type": "Ladle Analysis Chemical Composition (SG Grades)",
        "detail": "Heat analysis for SG grades must strictly satisfy maximum limits for Carbon (0.18% to 0.22%), Manganese (1.70% to 2.00%), Sulphur (0.035% to 0.040%), Phosphorus (0.035%), and other alloying elements like Silicon, Nickel, Chromium, Molybdenum, and Boron [3].",
        "clause_reference": "Table 2 (Clause 7.1) [3]"
      },
      {
        "requirement_type": "Maximum Carbon Equivalent (CE)",
        "detail": "To ensure excellent site weldability, maximum carbon equivalent (CE) limits based on ladle analysis are restricted depending on grade, quality, and nominal thickness. For example, grade ISH S460Q (Qualities C, D, E) must not exceed 0.47% for thickness <= 50 mm, or 0.48% for thickness > 50 mm to 100 mm [4].",
        "clause_reference": "Table 6 (Clause 7.4) [4]"
      },
      {
        "requirement_type": "Product Analysis vs Ladle Analysis",
        "detail": "When specified at the time of order, product analysis must be carried out on the finished structural product. Permissible variations between product analysis and ladle analysis are strictly limited per Table 3 (for S grades) and Table 4 (for SG grades) [5].",
        "clause_reference": "Clause 7.2 & Clause 7.3 [5]"
      },
      {
        "requirement_type": "Transverse Charpy V-Notch Toughness",
        "detail": "High-toughness S grades must satisfy strict minimum transverse Charpy V-notch energy absorption values at sub-zero temperatures: Quality C is tested at 0 °C (Min 30 J to 40 J), Quality D is tested at -20 °C (Min 27 J to 35 J), and Quality E is tested at -40 °C or -60 °C (Min 27 J to 40 J) depending on the grade [6]. For thicknesses <= 12 mm using sub-sized test pieces, the energy limits are reduced proportionally to the cross-sectional area [7].",
        "clause_reference": "Table 10 (Clause 9.4) [6, 7]"
      }
    ]
  },
  "keywords": [
    "IS 2062 (Part 2) : 2026",
    "Structural Steel",
    "High-Strength Steel",
    "Quenched and Tempered Steel",
    "Steel Plates",
    "Ladle Analysis",
    "Product Analysis",
    "Carbon Equivalent (CE)",
    "Charpy V-Notch Toughness",
    "S Grades",
    "SG Grades",
    "MTD 04",
    "Steel QCO",
    "ISI Mark"
  ],
  "plain_language_summary": {
    "summary": "IS 2062 (Part 2) : 2026 is the strict national Indian Standard safety specification governing hot-rolled quenched and tempered steel plates, sheets, strips, and wide flats utilized in demanding structural and civil engineering projects [5]. In accordance with India's national Steel Quality Control Order, all structural steel supplied to the domestic market must carry the mandatory BIS Standard Mark (ISI Mark). This second part of the standard establishes strict mechanical and chemical limits—including maximum carbon equivalent (CE) limits to ensure reliable site welding [4], product analysis variation tolerances [5], and sub-zero Charpy V-notch impact toughness requirements down to -60 °C [6]—to prevent sudden brittle fractures in critical high-stress structural joints."
  },
  "source_information": {
    "source_pdf_filename": "2062_2_2026.pdf",
    "document_version_edition": "First Edition, 2026"
  }
}
